Repository: boxu-pku/IM_tool

# IM Tool
IM Tool 用于冲击波实验的阻抗匹配分析。选取材料的 Hugoniot 曲线，输入实测波速，即可在图上求出界面压强和粒子速度。

IM Tool determines interface pressure and particle velocity from measured shock speeds and material Hugoniot curves.

## 手册与算例 · Manuals and worked example

[中文手册（PDF）](im_app/resources/manuals/im-tool-zh.pdf) · [English manual (PDF)](im_app/resources/manuals/im-tool-en.pdf)

选择 **Help → Open Practice Workspace**，用 Celliers 铝、Hamel 石英和 Hicks 第 29400 号实验的实测波速重现界面压强 **4.7787 Mbar**。

Choose **Help → Open Practice Workspace** to reproduce the **4.7787 Mbar** interface pressure using Celliers aluminum, Hamel quartz and the measured shock speeds from Hicks shot 29400. [实验数据 / Experimental inputs, Table I](https://doi.org/10.1063/1.2009528)

[中文详细指南](docs/user-guide-zh.md) · [Detailed English guide](docs/user-guide-en.md) · [命令行指南 / CLI guide](docs/AI_GUIDE.md)

# Standard Hugoniot Library

标准 Hugoniot 数据库，用于阻抗匹配工具（IM_tool）。

## 简介

本目录存储标准化的 Hugoniot 曲线数据，包含多种材料的冲击压缩数据。所有数据遵循统一的格式规范，确保程序可正确解析和显示。

## 当前材料库

| ID | 名称 | 来源 | 初始密度 (g/cm³) |
|---|---|---|---|
| Al_3717_sesame | Aluminum | SESAME 3717 | 2.70 |
| Al_3720_sesame | Aluminum | SESAME 3720 | 2.70 |
| Al_Celliers2005 | Aluminum | Celliers et al. 2005 | 2.70 |
| BN_LEA | 六方氮化硼 | LEA | 2.04 |
| Quartz_7360_sesame | Alpha Quartz | SESAME 7360 | 2.65 |
| Quartz_7385_sesame | Alpha Quartz | SESAME 7385 | 2.65 |
| Quartz_Hamel2012 | Alpha Quartz | Hamel et al. 2012 | 2.65 |

详细材料信息请查看 [`metadata.json`](metadata.json)。

## 数据格式

**本库当前使用 TXT 格式**作为默认数据格式。

TXT 格式优势：
- 人类可读，便于手动编辑
- 包含完整注释和单位说明
- 使用 ASCII 字符避免编码问题（如 `g/cm^3` 代替 `g/cm³`）
- 文件末尾包含统计信息

详细格式规范请查看 [`FORMAT_SPECIFICATION.md`](FORMAT_SPECIFICATION.md)。

## 添加新材料

如需添加新的 Hugoniot 数据，请参考：

**[`USER_GUIDE.md`](USER_GUIDE.md)** - 手动添加 Hugoniot 数据完整指南

### 快速开始

1. 准备数据（Up, Us, P, rho 等）
2. 按照格式规范创建 `.txt` 或 `.csv` 文件
3. 将文件放入 `materials/` 目录
4. 在 `metadata.json` 中添加材料条目
5. 重启 IM_tool 应用

## 目录结构

```
standard_library/
├── README.md                    # 本文件
├── FORMAT_SPECIFICATION.md      # 格式规范文档
├── USER_GUIDE.md                # 用户指南
├── metadata.json                # 材料元数据索引
└── materials/                   # 数据文件目录
    ├── *.csv                    # CSV 格式数据
    └── *.txt                    # TXT 格式数据
```

## 格式验证

使用验证工具检查数据文件格式：

```bash
python -m im_app.core.data_converter validate <文件路径>
```

## 常见问题

**Q: 为什么我的数据文件显示乱码？**

A: 请确保文件使用 UTF-8 编码保存，且行尾符为 LF（\n）而非 CRLF（\r\n）。在文本编辑器中检查文件编码设置。

**Q: TXT 格式和 CSV 格式有什么区别？**

A: 内容完全相同，区别在于：
- TXT 格式包含更多注释和格式说明，更适合人工阅读和编辑
- CSV 格式更简洁，适合程序处理

**Q: 如何从 Excel 数据转换？**

A: 请查看 [`USER_GUIDE.md`](USER_GUIDE.md) 中的 Excel 转换方法。

---

最后更新：2026-05-30

File: im_app/standard_library/materials/lasl_shd/aluminum_2024_p166_lasl.txt
# =============================================================================
# Hugoniot Data File
# Format Version: 1.0
# =============================================================================
# Material:          ALUMINUM, 2024
# Reference:         LASL Shock Hugoniot Data (Marsh, 1980)
# Initial Density:   2.784 g/cm^3
# Data Source:       ref/shd.pdf book p.166 (pdf p.182)
# Date Created:      2026-08-27
# Notes:             Experimental Hugoniot from LASL compendium; OCR rows validated via Rankine-Hugoniot relations; 9 row(s) digit-repaired, 65 row(s) rejected
# =============================================================================
# Column Units:
#   Up      km/s       - Particle velocity
#   Us      km/s       - Shock velocity
#   P       Mbar       - Pressure (1 Mbar = 100 GPa)
#   rho     g/cm^3     - Density
#   eta     -          - Compression ratio (rho/rho0)
#   T       eV         - Temperature (optional)
#   E       MJ/g       - Internal energy (optional)
# =============================================================================
Up(km/s)	Us(km/s)	P(Mbar)	rho(g/cm3)	compression	T(eV)	E(MJ/g)	source
2.79000000E-01	5.78200000E+00	4.49100000E-02	2.92500000E+00	1.05042017E+00			
4.40000000E-01	6.02100000E+00	7.37500000E-02	3.00300000E+00	1.07874865E+00			
4.72000000E-01	6.05400000E+00	7.95000000E-02	3.01700000E+00	1.08459870E+00			
5.03000000E-01	5.99600000E+00	8.39700000E-02	3.03900000E+00	1.09170306E+00			
5.07000000E-01	6.05500000E+00	8.55000000E-02	3.04000000E+00	1.09170306E+00			
5.09000000E-01	5.94700000E+00	8.42400000E-02	3.04300000E+00	1.09409190E+00			
6.27000000E-01	6.22800000E+00	1.08640000E-01	3.09300000E+00	1.11234705E+00			
6.50000000E-01	6.22600000E+00	1.12670000E-01	3.10900000E+00	1.11607143E+00			
6.71000000E-01	6.16400000E+00	1.15060000E-01	3.12200000E+00	1.12233446E+00			
6.77000000E-01	6.27700000E+00	1.18220000E-01	3.11800000E+00	1.12107623E+00			
7.22000000E-01	6.36700000E+00	1.28030000E-01	3.14100000E+00	1.12739572E+00			
7.27000000E-01	6.32300000E+00	1.27980000E-01	3.14600000E+00	1.12994350E+00			
7.68000000E-01	6.34800000E+00	1.35780000E-01	3.16800000E+00	1.13765643E+00			
7.78000000E-01	6.38800000E+00	1.38310000E-01	3.16900000E+00	1.13895216E+00			
7.86000000E-01	6.31200000E+00	1.38170000E-01	3.18100000E+00	1.14285714E+00			
7.90000000E-01	6.30400000E+00	1.38700000E-01	3.18400000E+00	1.14285714E+00			
7.92000000E-01	6.36500000E+00	1.40340000E-01	3.18000000E+00	1.14155251E+00			
7.92000000E-01	6.31400000E+00	1.39270000E-01	3.18400000E+00	1.14285714E+00			
7.93000000E-01	6.30800000E+00	1.39310000E-01	3.18500000E+00	1.14416476E+00			
7.98000000E-01	6.34200000E+00	1.40950000E-01	3.18600000E+00	1.14416476E+00			
7.99000000E-01	6.35300000E+00	1.41370000E-01	3.18600000E+00	1.14416476E+00			
8.00000000E-01	6.39300000E+00	1.42440000E-01	3.18300000E+00	1.14285714E+00			
8.00000000E-01	6.45900000E+00	1.43750000E-01	3.17500000E+00	1.14155251E+00			
8.02000000E-01	6.39300000E+00	1.42640000E-01	3.18100000E+00	1.14285714E+00			
8.02000000E-01	6.35500000E+00	1.41940000E-01	3.18700000E+00	1.14416476E+00			
8.02000000E-01	6.39700000E+00	1.42880000E-01	3.18400000E+00	1.14285714E+00			
8.03000000E-01	6.43200000E+00	1.43840000E-01	3.18200000E+00	1.14285714E+00			
8.05000000E-01	6.39400000E+00	1.43350000E-01	3.18600000E+00	1.14416476E+00			
8.09000000E-01	6.42200000E+00	1.44690000E-01	3.18600000E+00	1.14416476E+00			
8.14000000E-01	6.47000000E+00	1.46520000E-01	3.18200000E+00	1.14416476E+00			
8.18000000E-01	6.36600000E+00	1.45030000E-01	3.19600000E+00	1.14678899E+00			
8.31000000E-01	6.43600000E+00	1.48950000E-01	3.19800000E+00	1.14810563E+00			
8.33000000E-01	6.48300000E+00	1.50400000E-01	3.19600000E+00	1.14678899E+00			
8.39000000E-01	6.41900000E+00	1.49990000E-01	3.20400000E+00	1.15074799E+00			
8.42000000E-01	6.48200000E+00	1.52000000E-01	3.20100000E+00	1.14942529E+00			
8.43000000E-01	6.58900000E+00	1.54690000E-01	3.19400000E+00	1.14678899E+00			
8.44000000E-01	6.43900000E+00	1.51350000E-01	3.20500000E+00	1.15074799E+00			
8.48000000E-01	6.60200000E+00	1.55920000E-01	3.19500000E+00	1.14678899E+00			
8.50000000E-01	6.41500000E+00	1.51860000E-01	3.21000000E+00	1.15340254E+00			
8.54000000E-01	6.44300000E+00	1.53240000E-01	3.21100000E+00	1.15340254E+00			
8.58000000E-01	6.48800000E+00	1.55030000E-01	3.20900000E+00	1.15207373E+00			
8.59000000E-01	6.44500000E+00	1.54180000E-01	3.21300000E+00	1.15340254E+00			
8.59000000E-01	6.47000000E+00	1.54780000E-01	3.21100000E+00	1.15340254E+00			
8.60000000E-01	6.44600000E+00	1.54390000E-01	3.21400000E+00	1.15340254E+00			
8.62000000E-01	6.47200000E+00	1.55370000E-01	3.21300000E+00	1.15340254E+00			
8.92000000E-01	6.44200000E+00	1.60030000E-01	3.23300000E+00	1.16009281E+00			
9.10000000E-01	6.53000000E+00	1.65490000E-01	3.23600000E+00	1.16144019E+00			
9.53000000E-01	6.61700000E+00	1.75560000E-01	3.25200000E+00	1.16822430E+00			
9.53000000E-01	6.61600000E+00	1.75530000E-01	3.25300000E+00	1.16822430E+00			
9.66000000E-01	6.65900000E+00	1.78950000E-01	3.25400000E+00	1.16959064E+00			
9.79000000E-01	6.56000000E+00	1.78800000E-01	3.27200000E+00	1.17508813E+00			
9.88000000E-01	6.50700000E+00	1.78980000E-01	3.28200000E+00	1.17924528E+00			
1.10000000E+00	6.84400000E+00	2.11570000E-01	3.32400000E+00	1.19331742E+00			
1.36200000E+00	7.14300000E+00	2.70850000E-01	3.44000000E+00	1.23609394E+00			
1.36200000E+00	7.13900000E+00	2.70700000E-01	3.44000000E+00	1.23609394E+00			
1.38300000E+00	7.22500000E+00	2.77980000E-01	3.44100000E+00	1.23609394E+00			
1.42600000E+00	7.26800000E+00	2.89060000E-01	3.47000000E+00	1.24378109E+00			
1.43200000E+00	7.22800000E+00	2.88260000E-01	3.47300000E+00	1.24688279E+00			
1.43700000E+00	7.15600000E+00	2.86390000E-01	3.48500000E+00	1.25156446E+00			
1.44500000E+00	7.26800000E+00	2.92490000E-01	3.47600000E+00	1.24843945E+00			
1.44600000E+00	7.21100000E+00	2.90080000E-01	3.48000000E+00	1.25156446E+00			
1.46100000E+00	7.26900000E+00	2.95770000E-01	3.48600000E+00	1.25156446E+00			
1.46500000E+00	7.29500000E+00	2.97640000E-01	3.48500000E+00	1.25156446E+00			
1.46700000E+00	7.30500000E+00	2.98450000E-01	3.48500000E+00	1.25156446E+00			
1.47900000E+00	7.26600000E+00	2.99290000E-01	3.49700000E+00	1.25628141E+00			
1.48100000E+00	7.28800000E+00	2.99770000E-01	3.49800000E+00	1.25628141E+00			
1.49800000E+00	7.42600000E+00	3.09140000E-01	3.48100000E+00	1.25313283E+00			
1.51600000E+00	7.42600000E+00	3.12850000E-01	3.49200000E+00	1.25628141E+00			
1.53900000E+00	7.36600000E+00	3.15720000E-01	3.52100000E+00	1.26422250E+00			
1.55700000E+00	7.46200000E+00	3.23570000E-01	3.51900000E+00	1.26422250E+00			
1.56800000E+00	7.41300000E+00	3.23720000E-01	3.53200000E+00	1.26903553E+00			
1.57400000E+00	7.42600000E+00	3.25530000E-01	3.53400000E+00	1.26903553E+00			
1.57400000E+00	7.47900000E+00	3.27850000E-01	3.52700000E+00	1.26582278E+00			
1.57800000E+00	7.32600000E+00	3.22420000E-01	3.55500000E+00	1.27388535E+00			
1.58800000E+00	7.41600000E+00	3.27980000E-01	3.54400000E+00	1.27226463E+00			
1.59000000E+00	7.52300000E+00	3.32410000E-01	3.52400000E+00	1.26742712E+00			
1.60500000E+00	7.40700000E+00	3.31090000E-01	3.55500000E+00	1.27713921E+00			
1.61700000E+00	7.50800000E+00	3.37380000E-01	3.54200000E+00	1.27388535E+00			
1.72200000E+00	7.67800000E+00	3.68750000E-01	3.59500000E+00	1.28865979E+00			
1.72800000E+00	7.61200000E+00	3.65800000E-01	3.59800000E+00	1.29366106E+00			
1.72800000E+00	7.59600000E+00	3.66080000E-01	3.61000000E+00	1.29366106E+00			
1.72800000E+00	7.61500000E+00	3.65940000E-01	3.59700000E+00	1.29366106E+00			
1.74200000E+00	7.69000000E+00	3.73080000E-01	3.60100000E+00	1.29366106E+00			
1.74400000E+00	7.61600000E+00	3.69780000E-01	3.61100000E+00	1.29701686E+00			
1.77000000E+00	7.65900000E+00	3.78090000E-01	3.62700000E+00	1.30039012E+00			
1.77900000E+00	7.75800000E+00	3.84230000E-01	3.61200000E+00	1.29701686E+00			
1.81200000E+00	7.77500000E+00	3.92920000E-01	3.63700000E+00	1.30378096E+00			
1.93900000E+00	7.77300000E+00	4.19750000E-01	3.71100000E+00	1.33155792E+00			
2.09500000E+00	8.11400000E+00	4.72910000E-01	3.75000000E+00	1.34770889E+00			
2.09600000E+00	8.07600000E+00	4.70750000E-01	3.75600000E+00	1.35135135E+00			
2.13000000E+00	8.12700000E+00	4.82790000E-01	3.78000000E+00	1.35501355E+00			
2.15400000E+00	8.15000000E+00	4.88730000E-01	3.78400000E+00	1.35869565E+00			
2.15400000E+00	8.14900000E+00	4.88670000E-01	3.78400000E+00	1.35869565E+00			
2.15600000E+00	8.33200000E+00	5.01010000E-01	3.76300000E+00	1.34952767E+00			
2.20600000E+00	8.23100000E+00	5.06420000E-01	3.81000000E+00	1.36612022E+00			
2.30600000E+00	8.39600000E+00	5.38050000E-01	3.83100000E+00	1.37931034E+00			
2.32700000E+00	8.35800000E+00	5.41070000E-01	3.85500000E+00	1.38504155E+00			
2.33500000E+00	8.42100000E+00	5.47620000E-01	3.85400000E+00	1.38312586E+00			
2.37100000E+00	8.43600000E+00	5.56850000E-01	3.87200000E+00	1.39082058E+00			
2.44600000E+00	8.57000000E+00	5.82960000E-01	3.89200000E+00	1.39860140E+00			
2.44900000E+00	8.52900000E+00	5.82550000E-01	3.91200000E+00	1.40252454E+00			
2.46700000E+00	8.69900000E+00	5.97240000E-01	3.88500000E+00	1.39664804E+00			
2.59500000E+00	8.82900000E+00	6.38990000E-01	3.95000000E+00	1.41643059E+00			
2.60400000E+00	8.74800000E+00	6.33730000E-01	3.96100000E+00	1.42450142E+00			
2.60400000E+00	8.76200000E+00	6.36350000E-01	3.96800000E+00	1.42247511E+00			
2.60500000E+00	8.74400000E+00	6.34370000E-01	3.96700000E+00	1.42450142E+00			
2.60800000E+00	8.66400000E+00	6.29290000E-01	3.98400000E+00	1.43061516E+00			
2.64100000E+00	8.84800000E+00	6.50550000E-01	3.96900000E+00	1.42450142E+00			
2.65000000E+00	8.80300000E+00	6.50620000E-01	3.99000000E+00	1.43061516E+00			
2.66400000E+00	8.72400000E+00	6.47250000E-01	4.00900000E+00	1.43884892E+00			
2.67100000E+00	8.76400000E+00	6.51930000E-01	4.00600000E+00	1.43884892E+00			
2.68700000E+00	8.85300000E+00	6.62500000E-01	3.99900000E+00	1.43678161E+00			
2.70900000E+00	8.79200000E+00	6.63320000E-01	4.02500000E+00	1.44508671E+00			
2.71000000E+00	8.81600000E+00	6.65370000E-01	4.02100000E+00	1.44300144E+00			
2.73500000E+00	8.90900000E+00	6.77870000E-01	4.01400000E+00	1.44300144E+00			
2.73800000E+00	8.91600000E+00	6.79140000E-01	4.01500000E+00	1.44300144E+00			
2.81700000E+00	9.14400000E+00	7.18410000E-01	4.03100000E+00	1.44508671E+00			
2.87800000E+00	8.97100000E+00	7.19050000E-01	4.10000000E+00	1.47275405E+00			
2.91100000E+00	9.07000000E+00	7.35320000E-01	4.10100000E+00	1.47275405E+00			
2.93500000E+00	9.23100000E+00	7.53730000E-01	4.07900000E+00	1.46627566E+00			
2.97400000E+00	9.23600000E+00	7.64710000E-01	4.10600000E+00	1.47492625E+00			
2.98700000E+00	9.40100000E+00	7.83170000E-01	4.08800000E+00	1.46627566E+00			
3.03000000E+00	9.17700000E+00	7.74410000E-01	4.15800000E+00	1.49253731E+00			
3.03100000E+00	9.18000000E+00	7.74910000E-01	4.15800000E+00	1.49253731E+00			
3.03500000E+00	9.19800000E+00	7.77460000E-01	4.15600000E+00	1.49253731E+00			
3.08100000E+00	9.31700000E+00	7.99450000E-01	4.16100000E+00	1.49476831E+00			
3.10800000E+00	9.22800000E+00	7.98760000E-01	4.19900000E+00	1.50829563E+00			
3.14800000E+00	9.38900000E+00	8.21400000E-01	4.19400000E+00	1.50440635E+00			
3.14800000E+00	9.44600000E+00	8.28150000E-01	4.17700000E+00	1.49925037E+00			
3.18700000E+00	9.54900000E+00	8.46330000E-01	4.17400000E+00	1.50150150E+00			
3.21700000E+00	9.36500000E+00	8.39040000E-01	4.24200000E+00	1.52439024E+00			
3.22500000E+00	9.66600000E+00	8.69410000E-01	4.18500000E+00	1.50150150E+00			
3.23800000E+00	9.76200000E+00	8.80000000E-01	4.16600000E+00	1.49700599E+00			
3.25100000E+00	9.40900000E+00	8.51890000E-01	4.25500000E+00	1.52905199E+00			
3.26000000E+00	9.47700000E+00	8.60430000E-01	4.24500000E+00	1.52439024E+00			
3.26900000E+00	9.42600000E+00	8.57850000E-01	4.26200000E+00	1.53139357E+00			
3.27400000E+00	9.61700000E+00	8.75000000E-01	4.21300000E+00	1.51515152E+00			
3.28700000E+00	9.64200000E+00	8.83920000E-01	4.23200000E+00	1.51745068E+00			
3.29300000E+00	9.75800000E+00	8.94590000E-01	4.20200000E+00	1.50829563E+00			
3.29700000E+00	9.72100000E+00	8.92280000E-01	4.21300000E+00	1.51285930E+00			
3.34700000E+00	9.77500000E+00	9.10180000E-01	4.23100000E+00	1.51975684E+00			
3.36100000E+00	9.75100000E+00	9.11090000E-01	4.24200000E+00	1.52671756E+00			
3.37600000E+00	9.74600000E+00	9.15350000E-01	4.25600000E+00	1.52905199E+00			
3.37600000E+00	9.80300000E+00	9.20040000E-01	4.24000000E+00	1.52439024E+00			
3.38100000E+00	9.67000000E+00	9.10210000E-01	4.28100000E+00	1.53846154E+00			
3.38700000E+00	9.60900000E+00	9.06070000E-01	4.29900000E+00	1.54320988E+00			
3.39500000E+00	9.82100000E+00	9.27580000E-01	4.25200000E+00	1.52905199E+00			
3.40000000E+00	9.91600000E+00	9.37600000E-01	4.23200000E+00	1.52207002E+00			
3.40600000E+00	9.87200000E+00	9.35080000E-01	4.24600000E+00	1.52671756E+00			
3.41900000E+00	9.86800000E+00	9.37070000E-01	4.25100000E+00	1.53139357E+00			
3.46300000E+00	9.65400000E+00	9.31080000E-01	4.34300000E+00	1.56006240E+00			
3.47200000E+00	9.69700000E+00	9.37650000E-01	4.33800000E+00	1.55763240E+00			
3.48100000E+00	9.72700000E+00	9.42990000E-01	4.33700000E+00	1.55763240E+00			
3.48700000E+00	9.73200000E+00	9.45100000E-01	4.34000000E+00	1.55763240E+00			
3.50000000E+00	9.87000000E+00	9.62080000E-01	4.31500000E+00	1.55038760E+00			
3.50800000E+00	9.88000000E+00	9.65250000E-01	4.31800000E+00	1.55038760E+00			
3.50800000E+00	9.86100000E+00	9.63400000E-01	4.32300000E+00	1.55279503E+00			
3.51000000E+00	9.96000000E+00	9.73620000E-01	4.30100000E+00	1.54320988E+00			
3.53800000E+00	9.88000000E+00	9.73510000E-01	4.33900000E+00	1.55763240E+00			
3.56300000E+00	1.01170000E+01	1.00391000E+00	4.29900000E+00	1.54320988E+00			
3.61800000E+00	1.00400000E+01	1.00983000E+00	4.34600000E+00	1.56250000E+00			
3.62900000E+00	1.02380000E+01	1.03436000E+00	4.31300000E+00	1.54798762E+00			
3.65800000E+00	9.87600000E+00	1.00612000E+00	4.42300000E+00	1.58730159E+00			
3.68000000E+00	1.01130000E+01	1.03646000E+00	4.37800000E+00	1.57232704E+00			
3.71700000E+00	1.01900000E+01	1.05220000E+00	4.37300000E+00	1.57480315E+00			
3.71800000E+00	1.03880000E+01	1.07525000E+00	4.33600000E+00	1.55763240E+00			
3.73600000E+00	1.01380000E+01	1.05635000E+00	4.41700000E+00	1.58478605E+00			
3.74800000E+00	1.03700000E+01	1.08399000E+00	4.36800000E+00	1.56494523E+00			
3.77200000E+00	1.04580000E+01	1.09822000E+00	4.35500000E+00	1.56416392E+00			
3.77700000E+00	1.04090000E+01	1.09452000E+00	4.37000000E+00	1.56985871E+00			
3.77800000E+00	1.04310000E+01	1.09713000E+00	4.36500000E+00	1.56739812E+00			
3.78600000E+00	1.03410000E+01	1.08996000E+00	4.39200000E+00	1.57728707E+00			
3.93000000E+00	1.05520000E+01	1.15492000E+00	4.43800000E+00	1.59235669E+00			
3.96600000E+00	1.05130000E+01	1.16119000E+00	4.47200000E+00	1.60513644E+00			
3.96700000E+00	1.03840000E+01	1.14723000E+00	4.50700000E+00	1.61812298E+00			
3.98300000E+00	1.06110000E+01	1.17704000E+00	4.45900000E+00	1.60000000E+00			
3.98800000E+00	1.05720000E+01	1.17419000E+00	4.47200000E+00	1.60513644E+00			
3.99100000E+00	1.05420000E+01	1.17174000E+00	4.48200000E+00	1.61030596E+00			
4.00100000E+00	1.05720000E+01	1.17802000E+00	4.48100000E+00	1.60771704E+00			
4.02600000E+00	1.06310000E+01	1.19199000E+00	4.48300000E+00	1.61030596E+00			
4.04100000E+00	1.05720000E+01	1.18979000E+00	4.50800000E+00	1.61812298E+00			
4.26000000E+00	1.04300000E+01	1.23743000E+00	4.70800000E+00	1.68918919E+00			
# =============================================================================
# End of Data
# Total Points: 182
# Up Range: [0.279, 4.26] km/s
# P Range: [0.04491, 1.2374] Mbar
# Compression Range: [1.0504, 1.6892]
# =============================================================================

File: im_app/standard_library/materials/lasl_shd/aluminum_2024_sintered_p_1.7_g_cm9_p179_lasl.txt
# =============================================================================
# Hugoniot Data File
# Format Version: 1.0
# =============================================================================
# Material:          ALUMINUM, 2024, sintered, p = 1.7 g/cm9
# Reference:         LASL Shock Hugoniot Data (Marsh, 1980)
# Initial Density:   1.661 g/cm^3
# Data Source:       ref/shd.pdf book p.179 (pdf p.195)
# Date Created:      2026-08-27
# Notes:             Experimental Hugoniot from LASL compendium; OCR rows validated via Rankine-Hugoniot relations; 2 row(s) digit-repaired, 5 row(s) rejected
# =============================================================================
# Column Units:
#   Up      km/s       - Particle velocity
#   Us      km/s       - Shock velocity
#   P       Mbar       - Pressure (1 Mbar = 100 GPa)
#   rho     g/cm^3     - Density
#   eta     -          - Compression ratio (rho/rho0)
#   T       eV         - Temperature (optional)
#   E       MJ/g       - Internal energy (optional)
# =============================================================================
Up(km/s)	Us(km/s)	P(Mbar)	rho(g/cm3)	compression	T(eV)	E(MJ/g)	source
1.01200000E+00	2.31000000E+00	3.79200000E-02	2.88700000E+00	1.77935943E+00			
1.34000000E+00	3.33500000E+00	7.59300000E-02	2.84000000E+00	1.67224080E+00			
1.37900000E+00	2.97800000E+00	6.64500000E-02	3.01300000E+00	1.86219739E+00			
1.74700000E+00	4.05000000E+00	1.16600000E-01	2.89800000E+00	1.75746924E+00			
2.24800000E+00	5.15300000E+00	1.92640000E-01	2.95000000E+00	1.77304965E+00			
2.30700000E+00	5.12700000E+00	1.99540000E-01	3.06700000E+00	1.81818182E+00			
2.45400000E+00	5.63600000E+00	2.24890000E-01	2.88000000E+00	1.76991150E+00			
2.73900000E+00	6.26000000E+00	2.91480000E-01	3.02200000E+00	1.77935943E+00			
3.12400000E+00	6.67700000E+00	3.46470000E-01	3.12100000E+00	1.87969925E+00			
3.30200000E+00	7.09200000E+00	3.91310000E-01	3.12700000E+00	1.87265918E+00			
3.38400000E+00	7.40800000E+00	4.22910000E-01	3.10600000E+00	1.84162063E+00			
3.66700000E+00	7.60400000E+00	4.69840000E-01	3.25400000E+00	1.93050193E+00			
3.67400000E+00	7.74200000E+00	4.80990000E-01	3.21800000E+00	1.90476190E+00			
3.92400000E+00	8.16200000E+00	5.32000000E-01	3.18400000E+00	1.92307692E+00			
3.97100000E+00	8.19800000E+00	5.39100000E-01	3.21200000E+00	1.93798450E+00			
4.24000000E+00	8.76200000E+00	6.34170000E-01	3.30800000E+00	1.93798450E+00			
4.34900000E+00	8.70800000E+00	6.04420000E-01	3.18800000E+00	1.99600798E+00			
4.45000000E+00	8.64300000E+00	5.93840000E-01	3.18300000E+00	2.06185567E+00			
4.50200000E+00	9.00200000E+00	6.78020000E-01	3.34700000E+00	2.00000000E+00			
4.54300000E+00	9.01600000E+00	7.01640000E-01	3.45300000E+00	2.01612903E+00			
4.56700000E+00	9.11600000E+00	7.05410000E-01	3.39400000E+00	2.00400802E+00			
# =============================================================================
# End of Data
# Total Points: 21
# Up Range: [1.012, 4.567] km/s
# P Range: [0.03792, 0.70541] Mbar
# Compression Range: [1.6722, 2.0619]
# =============================================================================

File: im_app/standard_library/materials/lasl_shd/aluminum_2024_sintered_p_2.0_g_cma_p177_lasl.txt
# =============================================================================
# Hugoniot Data File
# Format Version: 1.0
# =============================================================================
# Material:          ALUMINUM, 2024, sintered, p = 2.0 g/cma
# Reference:         LASL Shock Hugoniot Data (Marsh, 1980)
# Initial Density:   1.955 g/cm^3
# Data Source:       ref/shd.pdf book p.177 (pdf p.193)
# Date Created:      2026-08-27
# Notes:             Experimental Hugoniot from LASL compendium; OCR rows validated via Rankine-Hugoniot relations; 0 row(s) digit-repaired, 2 row(s) rejected
# =============================================================================
# Column Units:
#   Up      km/s       - Particle velocity
#   Us      km/s       - Shock velocity
#   P       Mbar       - Pressure (1 Mbar = 100 GPa)
#   rho     g/cm^3     - Density
#   eta     -          - Compression ratio (rho/rho0)
#   T       eV         - Temperature (optional)
#   E       MJ/g       - Internal energy (optional)
# =============================================================================
Up(km/s)	Us(km/s)	P(Mbar)	rho(g/cm3)	compression	T(eV)	E(MJ/g)	source
0.00000000E+00	2.61700000E+00	0.00000000E+00	1.94700000E+00	1.00000000E+00			
9.21000000E-01	2.91200000E+00	5.34500000E-02	2.91500000E+00	1.46198830E+00			
9.26000000E-01	2.76600000E+00	5.01200000E-02	2.94200000E+00	1.50375940E+00			
1.25400000E+00	3.62000000E+00	8.92500000E-02	3.00800000E+00	1.52905199E+00			
1.27000000E+00	3.62500000E+00	8.88100000E-02	2.96900000E+00	1.53846154E+00			
1.64200000E+00	4.39700000E+00	1.37760000E-01	3.04500000E+00	1.59489633E+00			
2.06800000E+00	5.62400000E+00	2.33770000E-01	3.17900000E+00	1.58227848E+00			
2.15800000E+00	5.49400000E+00	2.33560000E-01	3.24400000E+00	1.64744646E+00			
2.26300000E+00	5.99300000E+00	2.70570000E-01	3.20500000E+00	1.60771704E+00			
2.56600000E+00	6.61100000E+00	3.36050000E-01	3.23800000E+00	1.63398693E+00			
2.93800000E+00	7.05400000E+00	3.97080000E-01	3.28400000E+00	1.71526587E+00			
3.08900000E+00	7.47400000E+00	4.52280000E-01	3.33900000E+00	1.70357751E+00			
3.40500000E+00	8.00000000E+00	5.49980000E-01	3.51500000E+00	1.74216028E+00			
3.41800000E+00	8.04100000E+00	5.59850000E-01	3.54300000E+00	1.73913043E+00			
3.69400000E+00	8.47900000E+00	6.05440000E-01	3.42500000E+00	1.77304965E+00			
3.78500000E+00	8.37600000E+00	5.98560000E-01	3.44500000E+00	1.82481752E+00			
3.98700000E+00	8.91800000E+00	7.34230000E-01	3.73500000E+00	1.80831826E+00			
4.00600000E+00	9.01600000E+00	7.20920000E-01	3.59200000E+00	1.79856115E+00			
4.05700000E+00	9.03100000E+00	7.26550000E-01	3.60000000E+00	1.81488203E+00			
4.15100000E+00	8.76500000E+00	6.64000000E-01	3.46700000E+00	1.90114068E+00			
4.28900000E+00	9.15800000E+00	7.52580000E-01	3.60400000E+00	1.87969925E+00			
4.33400000E+00	9.32100000E+00	7.88150000E-01	3.64700000E+00	1.86915888E+00			
4.36100000E+00	9.24700000E+00	7.65790000E-01	3.59400000E+00	1.89393939E+00			
# =============================================================================
# End of Data
# Total Points: 23
# Up Range: [0, 4.361] km/s
# P Range: [0, 0.78815] Mbar
# Compression Range: [1, 1.9011]
# =============================================================================

File: im_app/standard_library/materials/lasl_shd/aluminum_6061_p182_lasl.txt
# =============================================================================
# Hugoniot Data File
# Format Version: 1.0
# =============================================================================
# Material:          ALUMINUM, 6061
# Reference:         LASL Shock Hugoniot Data (Marsh, 1980)
# Initial Density:   2.703 g/cm^3
# Data Source:       ref/shd.pdf book p.182 (pdf p.198)
# Date Created:      2026-08-27
# Notes:             Experimental Hugoniot from LASL compendium; OCR rows validated via Rankine-Hugoniot relations; 1 row(s) digit-repaired, 8 row(s) rejected
# =============================================================================
# Column Units:
#   Up      km/s       - Particle velocity
#   Us      km/s       - Shock velocity
#   P       Mbar       - Pressure (1 Mbar = 100 GPa)
#   rho     g/cm^3     - Density
#   eta     -          - Compression ratio (rho/rho0)
#   T       eV         - Temperature (optional)
#   E       MJ/g       - Internal energy (optional)
# =============================================================================
Up(km/s)	Us(km/s)	P(Mbar)	rho(g/cm3)	compression	T(eV)	E(MJ/g)	source
0.00000000E+00	5.26600000E+00	0.00000000E+00	2.70300000E+00	1.00000000E+00			
4.42000000E-01	5.92800000E+00	7.08200000E-02	2.92100000E+00	1.08108108E+00			
4.97000000E-01	5.97500000E+00	8.02700000E-02	2.94800000E+00	1.09051254E+00			
6.57000000E-01	6.17600000E+00	1.09680000E-01	3.02500000E+00	1.11856823E+00			
9.99000000E-01	6.65200000E+00	1.79620000E-01	3.18100000E+00	1.17647059E+00			
1.19800000E+00	6.95600000E+00	2.25250000E-01	3.26500000E+00	1.20772947E+00			
1.74100000E+00	7.65500000E+00	3.60240000E-01	3.49900000E+00	1.29366106E+00			
1.92500000E+00	7.96300000E+00	4.14340000E-01	3.56500000E+00	1.31926121E+00			
2.28800000E+00	8.43100000E+00	5.21410000E-01	3.71000000E+00	1.37174211E+00			
2.47300000E+00	8.66300000E+00	5.79080000E-01	3.78300000E+00	1.39860140E+00			
2.75200000E+00	9.14600000E+00	6.80340000E-01	3.86600000E+00	1.43061516E+00			
2.78000000E+00	9.06900000E+00	6.81480000E-01	3.89800000E+00	1.44300144E+00			
2.88600000E+00	9.28900000E+00	7.24620000E-01	3.92100000E+00	1.45137881E+00			
3.12000000E+00	9.52900000E+00	8.03610000E-01	4.01900000E+00	1.48588410E+00			
3.15100000E+00	9.83000000E+00	8.37240000E-01	3.97800000E+00	1.47275405E+00			
3.37600000E+00	9.64900000E+00	8.80500000E-01	4.15800000E+00	1.53846154E+00			
3.43500000E+00	9.96900000E+00	9.25600000E-01	4.12400000E+00	1.52671756E+00			
3.44900000E+00	9.84300000E+00	9.17630000E-01	4.16100000E+00	1.53846154E+00			
3.47000000E+00	1.02690000E+01	9.63170000E-01	4.08300000E+00	1.51057402E+00			
# =============================================================================
# End of Data
# Total Points: 19
# Up Range: [0, 3.47] km/s
# P Range: [0, 0.96317] Mbar
# Compression Range: [1, 1.5385]
# =============================================================================

File: im_app/standard_library/materials/lasl_shd/aluminum_921t_p162_lasl.txt
# =============================================================================
# Hugoniot Data File
# Format Version: 1.0
# =============================================================================
# Material:          ALUMINUM, 921T
# Reference:         LASL Shock Hugoniot Data (Marsh, 1980)
# Initial Density:   2.828 g/cm^3
# Data Source:       ref/shd.pdf book p.162 (pdf p.178)
# Date Created:      2026-08-27
# Notes:             Experimental Hugoniot from LASL compendium; OCR rows validated via Rankine-Hugoniot relations; 2 row(s) digit-repaired, 16 row(s) rejected
# =============================================================================
# Column Units:
#   Up      km/s       - Particle velocity
#   Us      km/s       - Shock velocity
#   P       Mbar       - Pressure (1 Mbar = 100 GPa)
#   rho     g/cm^3     - Density
#   eta     -          - Compression ratio (rho/rho0)
#   T       eV         - Temperature (optional)
#   E       MJ/g       - Internal energy (optional)
# =============================================================================
Up(km/s)	Us(km/s)	P(Mbar)	rho(g/cm3)	compression	T(eV)	E(MJ/g)	source
0.00000000E+00	5.16400000E+00	0.00000000E+00	2.81300000E+00	1.00000000E+00			
2.81000000E-01	5.51800000E+00	4.40000000E-02	2.99000000E+00	1.05374078E+00			
3.55000000E-01	5.50900000E+00	5.49900000E-02	3.00600000E+00	1.06837607E+00			
4.62000000E-01	5.69300000E+00	7.46400000E-02	3.08900000E+00	1.08813928E+00			
4.64000000E-01	5.77600000E+00	7.53600000E-02	3.05800000E+00	1.08695652E+00			
4.68000000E-01	5.74900000E+00	7.56600000E-02	3.06100000E+00	1.08813928E+00			
4.74000000E-01	5.85700000E+00	7.89000000E-02	3.09200000E+00	1.08813928E+00			
4.77000000E-01	5.71200000E+00	7.66200000E-02	3.06800000E+00	1.09170306E+00			
4.92000000E-01	5.75500000E+00	7.96800000E-02	3.07700000E+00	1.09289617E+00			
4.94000000E-01	5.83300000E+00	8.10300000E-02	3.07200000E+00	1.09289617E+00			
5.26000000E-01	5.73800000E+00	8.48100000E-02	3.09400000E+00	1.10132159E+00			
6.25000000E-01	5.97700000E+00	1.04970000E-01	3.13800000E+00	1.11731844E+00			
6.42000000E-01	6.03500000E+00	1.08950000E-01	3.14700000E+00	1.11856823E+00			
6.51000000E-01	5.85400000E+00	1.07670000E-01	3.16100000E+00	1.12485939E+00			
7.25000000E-01	6.19200000E+00	1.26330000E-01	3.18700000E+00	1.13250283E+00			
7.28000000E-01	6.17400000E+00	1.27560000E-01	3.21700000E+00	1.13378685E+00			
7.30000000E-01	6.17500000E+00	1.26850000E-01	3.19100000E+00	1.13378685E+00			
7.37000000E-01	6.18800000E+00	1.29430000E-01	3.22200000E+00	1.13507378E+00			
7.92000000E-01	6.30300000E+00	1.40370000E-01	3.21600000E+00	1.14416476E+00			
7.92000000E-01	6.29400000E+00	1.40170000E-01	3.21700000E+00	1.14416476E+00			
8.62000000E-01	6.33300000E+00	1.53510000E-01	3.25500000E+00	1.15740741E+00			
8.93000000E-01	6.40300000E+00	1.62500000E-01	3.30300000E+00	1.16144019E+00			
8.99000000E-01	6.40100000E+00	1.63310000E-01	3.30200000E+00	1.16279070E+00			
8.99000000E-01	6.42100000E+00	1.62440000E-01	3.27200000E+00	1.16279070E+00			
8.99000000E-01	6.40000000E+00	1.63290000E-01	3.30200000E+00	1.16279070E+00			
8.99000000E-01	6.36800000E+00	1.62700000E-01	3.30900000E+00	1.16414435E+00			
9.12000000E-01	6.38600000E+00	1.65520000E-01	3.31500000E+00	1.16686114E+00			
9.13000000E-01	6.37300000E+00	1.65360000E-01	3.31700000E+00	1.16686114E+00			
9.53000000E-01	6.48700000E+00	1.75450000E-01	3.32700000E+00	1.17233294E+00			
9.67000000E-01	6.52800000E+00	1.78140000E-01	3.31300000E+00	1.17370892E+00			
1.12100000E+00	6.76200000E+00	2.13160000E-01	3.37100000E+00	1.19904077E+00			
1.15100000E+00	6.75700000E+00	2.21030000E-01	3.42600000E+00	1.20481928E+00			
1.15300000E+00	6.73900000E+00	2.20830000E-01	3.42900000E+00	1.20627262E+00			
1.18800000E+00	6.72300000E+00	2.25870000E-01	3.43500000E+00	1.21506683E+00			
1.20100000E+00	6.57200000E+00	2.22110000E-01	3.44300000E+00	1.22399021E+00			
1.22100000E+00	6.88200000E+00	2.36290000E-01	3.41900000E+00	1.21506683E+00			
1.22100000E+00	6.87200000E+00	2.35950000E-01	3.42000000E+00	1.21654501E+00			
1.31600000E+00	6.95200000E+00	2.60010000E-01	3.50600000E+00	1.23304562E+00			
1.35800000E+00	7.07600000E+00	2.72710000E-01	3.51200000E+00	1.23762376E+00			
1.38400000E+00	7.04800000E+00	2.77220000E-01	3.53600000E+00	1.24378109E+00			
1.43700000E+00	7.08300000E+00	2.86420000E-01	3.53000000E+00	1.25470514E+00			
1.44000000E+00	7.22100000E+00	2.93440000E-01	3.52500000E+00	1.24843945E+00			
1.60800000E+00	7.35500000E+00	3.36120000E-01	3.63700000E+00	1.28040973E+00			
1.63100000E+00	7.41700000E+00	3.42110000E-01	3.62500000E+00	1.28205128E+00			
1.63500000E+00	7.41600000E+00	3.42900000E-01	3.62800000E+00	1.28205128E+00			
1.65800000E+00	7.46800000E+00	3.48430000E-01	3.61700000E+00	1.28534704E+00			
1.74000000E+00	7.61800000E+00	3.73000000E-01	3.64700000E+00	1.29533679E+00			
1.74200000E+00	7.60500000E+00	3.72800000E-01	3.65000000E+00	1.29701686E+00			
1.77000000E+00	7.78800000E+00	3.91210000E-01	3.67300000E+00	1.29366106E+00			
1.77500000E+00	7.69700000E+00	3.87730000E-01	3.67750325E+00	1.30039012E+00			
1.85700000E+00	7.69600000E+00	4.06160000E-01	3.74600000E+00	1.31752306E+00			
1.86300000E+00	7.73000000E+00	4.07260000E-01	3.72600000E+00	1.31752306E+00			
1.92600000E+00	7.93800000E+00	4.30220000E-01	3.71500000E+00	1.32100396E+00			
1.92900000E+00	7.88500000E+00	4.28010000E-01	3.72500000E+00	1.32450331E+00			
2.12800000E+00	8.06400000E+00	4.85290000E-01	3.84200000E+00	1.35869565E+00			
2.13200000E+00	8.09400000E+00	4.88010000E-01	3.83900000E+00	1.35685210E+00			
2.14100000E+00	8.16300000E+00	4.96000000E-01	3.84700000E+00	1.35501355E+00			
2.28100000E+00	8.35400000E+00	5.38890000E-01	3.89000000E+00	1.37551582E+00			
2.32000000E+00	8.27200000E+00	5.45410000E-01	3.95000000E+00	1.38888889E+00			
2.33300000E+00	8.36400000E+00	5.49100000E-01	3.90300000E+00	1.38696255E+00			
2.34000000E+00	8.44700000E+00	5.61750000E-01	3.93100000E+00	1.38312586E+00			
2.34400000E+00	8.41700000E+00	5.60710000E-01	3.93900000E+00	1.38504155E+00			
2.40300000E+00	8.42000000E+00	5.72200000E-01	3.95700000E+00	1.39860140E+00			
2.44000000E+00	8.51100000E+00	5.87290000E-01	3.96500000E+00	1.40252454E+00			
2.51100000E+00	8.28400000E+00	5.84930000E-01	4.03500000E+00	1.43472023E+00			
2.59300000E+00	8.69100000E+00	6.40470000E-01	4.05000000E+00	1.42450142E+00			
2.64700000E+00	8.82200000E+00	6.54550000E-01	4.00500000E+00	1.42857143E+00			
2.72600000E+00	8.82500000E+00	6.83700000E-01	4.11200000E+00	1.44717800E+00			
2.73100000E+00	8.81000000E+00	6.83790000E-01	4.11900000E+00	1.44927536E+00			
2.86800000E+00	9.07500000E+00	7.36050000E-01	4.13500000E+00	1.46198830E+00			
2.93000000E+00	9.15000000E+00	7.56560000E-01	4.15100000E+00	1.47058824E+00			
2.97100000E+00	9.11600000E+00	7.68630000E-01	4.21000000E+00	1.48367953E+00			
2.97200000E+00	9.09800000E+00	7.67370000E-01	4.21500000E+00	1.48588410E+00			
3.02500000E+00	9.33800000E+00	8.02790000E-01	4.20400000E+00	1.47928994E+00			
3.02600000E+00	9.33200000E+00	8.02540000E-01	4.20600000E+00	1.47928994E+00			
3.27800000E+00	9.68500000E+00	9.02260000E-01	4.29600000E+00	1.51057402E+00			
3.27900000E+00	9.73100000E+00	9.05550000E-01	4.28000000E+00	1.50829563E+00			
3.28000000E+00	9.67100000E+00	9.01510000E-01	4.30100000E+00	1.51285930E+00			
3.33100000E+00	9.74700000E+00	9.22720000E-01	4.31700000E+00	1.51975684E+00			
3.35600000E+00	9.75100000E+00	9.28720000E-01	4.32700000E+00	1.52439024E+00			
3.37100000E+00	9.66200000E+00	9.19140000E-01	4.33400000E+00	1.53609831E+00			
3.37600000E+00	9.71400000E+00	9.30710000E-01	4.35000000E+00	1.53374233E+00			
3.38100000E+00	9.75600000E+00	9.37430000E-01	4.34900000E+00	1.53139357E+00			
3.76300000E+00	1.03510000E+01	1.10542000E+00	4.45900000E+00	1.57232704E+00			
3.77100000E+00	1.02980000E+01	1.10210000E+00	4.47800000E+00	1.57728707E+00			
# =============================================================================
# End of Data
# Total Points: 85
# Up Range: [0, 3.771] km/s
# P Range: [0, 1.1054] Mbar
# Compression Range: [1, 1.5773]
# =============================================================================

File: im_app/standard_library/materials/lasl_shd/aluminum_p165_lasl.txt
# =============================================================================
# Hugoniot Data File
# Format Version: 1.0
# =============================================================================
# Material:          ALUMINUM
# Reference:         LASL Shock Hugoniot Data (Marsh, 1980)
# Initial Density:   2.712 g/cm^3
# Data Source:       ref/shd.pdf book p.165 (pdf p.181)
# Date Created:      2026-08-27
# Notes:             Experimental Hugoniot from LASL compendium; OCR rows validated via Rankine-Hugoniot relations; 4 row(s) digit-repaired, 13 row(s) rejected
# =============================================================================
# Column Units:
#   Up      km/s       - Particle velocity
#   Us      km/s       - Shock velocity
#   P       Mbar       - Pressure (1 Mbar = 100 GPa)
#   rho     g/cm^3     - Density
#   eta     -          - Compression ratio (rho/rho0)
#   T       eV         - Temperature (optional)
#   E       MJ/g       - Internal energy (optional)
# =============================================================================
Up(km/s)	Us(km/s)	P(Mbar)	rho(g/cm3)	compression	T(eV)	E(MJ/g)	source
4.28000000E-01	5.80400000E+00	6.74100000E-02	2.93000000E+00	1.07991361E+00			
5.26000000E-01	6.25400000E+00	8.92600000E-02	2.96300000E+00	1.09170306E+00			
5.37000000E-01	6.13200000E+00	8.93500000E-02	2.97400000E+00	1.09649123E+00			
8.04000000E-01	6.34700000E+00	1.38090000E-01	3.09800000E+00	1.14547537E+00			
# =============================================================================
# End of Data
# Total Points: 4
# Up Range: [0.428, 0.804] km/s
# P Range: [0.06741, 0.13809] Mbar
# Compression Range: [1.0799, 1.1455]
# =============================================================================

File: im_app/standard_library/materials/lasl_shd/aluminum_p173_lasl.txt
# =============================================================================
# Hugoniot Data File
# Format Version: 1.0
# =============================================================================
# Material:          ALUMINUM
# Reference:         LASL Shock Hugoniot Data (Marsh, 1980)
# Initial Density:   2.559 g/cm^3
# Data Source:       ref/shd.pdf book p.173 (pdf p.189)
# Date Created:      2026-08-27
# Notes:             Experimental Hugoniot from LASL compendium; OCR rows validated via Rankine-Hugoniot relations; 15 row(s) digit-repaired, 6 row(s) rejected
# =============================================================================
# Column Units:
#   Up      km/s       - Particle velocity
#   Us      km/s       - Shock velocity
#   P       Mbar       - Pressure (1 Mbar = 100 GPa)
#   rho     g/cm^3     - Density
#   eta     -          - Compression ratio (rho/rho0)
#   T       eV         - Temperature (optional)
#   E       MJ/g       - Internal energy (optional)
# =============================================================================
Up(km/s)	Us(km/s)	P(Mbar)	rho(g/cm3)	compression	T(eV)	E(MJ/g)	source
0.00000000E+00	4.13600000E+00	0.00000000E+00	2.50700000E+00	1.00000000E+00			
1.00100000E+00	5.35800000E+00	1.41970000E-01	3.25500000E+00	1.23001230E+00			
1.02600000E+00	5.16000000E+00	1.33620000E-01	3.15000000E+00	1.24843945E+00			
1.99000000E+00	6.92600000E+00	3.40710000E-01	3.46900000E+00	1.40252454E+00			
2.22900000E+00	7.55300000E+00	4.29980000E-01	3.62300000E+00	1.41843972E+00			
2.57900000E+00	7.91200000E+00	5.02980000E-01	3.65700000E+00	1.48367953E+00			
2.69800000E+00	8.31800000E+00	5.73170000E-01	3.78000000E+00	1.47928994E+00			
2.78700000E+00	8.36600000E+00	6.07380000E-01	3.90600000E+00	1.49925037E+00			
3.03100000E+00	8.80800000E+00	6.89580000E-01	3.93800000E+00	1.52439024E+00			
3.05200000E+00	8.71800000E+00	6.66780000E-01	3.85600000E+00	1.53846154E+00			
3.23300000E+00	9.09500000E+00	7.65390000E-01	4.03900000E+00	1.55038760E+00			
3.30200000E+00	9.14600000E+00	7.65570000E-01	3.96700000E+00	1.56494523E+00			
3.55500000E+00	9.58600000E+00	8.80920000E-01	4.10900000E+00	1.58982512E+00			
3.61900000E+00	9.54400000E+00	8.71090000E-01	4.06200000E+00	1.61030596E+00			
3.64300000E+00	9.62900000E+00	8.80470000E-01	4.03800000E+00	1.60771704E+00			
3.73100000E+00	9.84200000E+00	9.66120000E-01	4.23700000E+00	1.61030596E+00			
3.80400000E+00	9.84300000E+00	9.80250000E-01	4.26700000E+00	1.62866450E+00			
3.81700000E+00	9.89900000E+00	9.88820000E-01	4.25900000E+00	1.62866450E+00			
# =============================================================================
# End of Data
# Total Points: 18
# Up Range: [0, 3.817] km/s
# P Range: [0, 0.98882] Mbar
# Compression Range: [1, 1.6287]
# =============================================================================

File: im_app/standard_library/materials/lasl_shd/aluminum_p175_lasl.txt
# =============================================================================
# Hugoniot Data File
# Format Version: 1.0
# =============================================================================
# Material:          ALUMINUM
# Reference:         LASL Shock Hugoniot Data (Marsh, 1980)
# Initial Density:   2.224 g/cm^3
# Data Source:       ref/shd.pdf book p.175 (pdf p.191)
# Date Created:      2026-08-27
# Notes:             Experimental Hugoniot from LASL compendium; OCR rows validated via Rankine-Hugoniot relations; 2 row(s) digit-repaired, 4 row(s) rejected
# =============================================================================
# Column Units:
#   Up      km/s       - Particle velocity
#   Us      km/s       - Shock velocity
#   P       Mbar       - Pressure (1 Mbar = 100 GPa)
#   rho     g/cm^3     - Density
#   eta     -          - Compression ratio (rho/rho0)
#   T       eV         - Temperature (optional)
#   E       MJ/g       - Internal energy (optional)
# =============================================================================
Up(km/s)	Us(km/s)	P(Mbar)	rho(g/cm3)	compression	T(eV)	E(MJ/g)	source
0.00000000E+00	3.06400000E+00	0.00000000E+00	2.15800000E+00	1.00000000E+00			
8.49000000E-01	3.47400000E+00	6.61000000E-02	2.96559905E+00	1.32275132E+00			
1.14000000E+00	4.30300000E+00	1.10910000E-01	3.07597662E+00	1.36054422E+00			
1.18200000E+00	4.09800000E+00	1.05740000E-01	3.06748466E+00	1.40449438E+00			
1.55200000E+00	4.88900000E+00	1.56460000E-01	3.02100000E+00	1.46412884E+00			
1.92700000E+00	6.12000000E+00	2.67820000E-01	3.31500000E+00	1.45985401E+00			
1.98100000E+00	6.53700000E+00	2.76610000E-01	3.06500000E+00	1.43472023E+00			
2.12400000E+00	6.40100000E+00	3.05500000E-01	3.36300000E+00	1.49700599E+00			
2.44200000E+00	6.90500000E+00	3.69780000E-01	3.39300000E+00	1.54798762E+00			
2.70200000E+00	7.62700000E+00	4.65740000E-01	3.50000000E+00	1.54798762E+00			
2.87800000E+00	7.91400000E+00	5.16120000E-01	3.56100000E+00	1.57232704E+00			
3.26200000E+00	8.29900000E+00	5.96380000E-01	3.62976407E+00	1.64744646E+00			
3.48100000E+00	8.53300000E+00	6.77240000E-01	3.85059684E+00	1.68918919E+00			
3.53300000E+00	8.79800000E+00	6.83210000E-01	3.67300000E+00	1.67224080E+00			
3.77000000E+00	9.27100000E+00	7.99340000E-01	3.85400000E+00	1.68634064E+00			
3.83000000E+00	9.27100000E+00	7.84020000E-01	3.76200000E+00	1.70357751E+00			
3.83900000E+00	9.25900000E+00	7.88940000E-01	3.78700000E+00	1.70940171E+00			
3.86000000E+00	9.27700000E+00	7.98190000E-01	3.81700000E+00	1.71257153E+00			
4.01200000E+00	9.64000000E+00	8.55120000E-01	3.78700000E+00	1.71286425E+00			
4.04500000E+00	9.64800000E+00	8.83940000E-01	3.90000000E+00	1.72117040E+00			
4.06400000E+00	9.56800000E+00	8.90060000E-01	3.97900000E+00	1.73913043E+00			
# =============================================================================
# End of Data
# Total Points: 21
# Up Range: [0, 4.064] km/s
# P Range: [0, 0.89006] Mbar
# Compression Range: [1, 1.7391]
# =============================================================================
