Repository: boxu-pku/IM_tool

# Standard Hugoniot Library

标准 Hugoniot 数据库，用于阻抗匹配工具（IM_tool）。

## 简介

本目录存储标准化的 Hugoniot 曲线数据，包含多种材料的冲击压缩数据。所有数据遵循统一的格式规范，确保程序可正确解析和显示。

## 当前材料库

| ID | 名称 | 来源 | 初始密度 (g/cm³) |
|---|---|---|---|
| Al_3717_sesame | Aluminum | SESAME 3717 | 2.70 |
| Al_3720_sesame | Aluminum | SESAME 3720 | 2.70 |
| Al_Celliers2005 | Aluminum | Celliers et al. 2005 | 2.70 |
| BN_LEA | 六方氮化硼 | LEA | 2.04 |
| Quartz_7360_sesame | Alpha Quartz | SESAME 7360 | 2.65 |
| Quartz_7385_sesame | Alpha Quartz | SESAME 7385 | 2.65 |
| Quartz_Hamel2012 | Alpha Quartz | Hamel et al. 2012 | 2.65 |

详细材料信息请查看 [`metadata.json`](metadata.json)。

File: im_app/standard_library/materials/lasl_shd/aluminum_p18_lasl.txt
# =============================================================================
# Hugoniot Data File
# Format Version: 1.0
# =============================================================================
# Material:          ALUMINUM
# Reference:         LASL Shock Hugoniot Data (Marsh, 1980)
# Initial Density:   2.7 g/cm^3
# Data Source:       ref/shd.pdf book p.18 (pdf p.197)
# Date Created:      2026-08-27
# Notes:             Experimental Hugoniot from LASL compendium; OCR rows validated via Rankine-Hugoniot relations; 0 row(s) digit-repaired, 1 row(s) rejected
# =============================================================================
# Column Units:
#   Up      km/s       - Particle velocity
#   Us      km/s       - Shock velocity
#   P       Mbar       - Pressure (1 Mbar = 100 GPa)
#   rho     g/cm^3     - Density
#   eta     -          - Compression ratio (rho/rho0)
#   T       eV         - Temperature (optional)
#   E       MJ/g       - Internal energy (optional)
# =============================================================================
Up(km/s)	Us(km/s)	P(Mbar)	rho(g/cm3)	compression	T(eV)	E(MJ/g)	source
1.17800000E+00	6.83900000E+00	2.17520000E-01	3.26200000E+00	1.20772947E+00			
1.34400000E+00	7.16700000E+00	2.60080000E-01	3.32300000E+00	1.23152709E+00			
1.49100000E+00	7.38200000E+00	2.97180000E-01	3.38300000E+00	1.25313283E+00			
# =============================================================================
# End of Data
# Total Points: 3
# Up Range: [1.178, 1.491] km/s
# P Range: [0.21752, 0.29718] Mbar
# Compression Range: [1.2077, 1.2531]
# =============================================================================

File: im_app/standard_library/materials/lasl_shd/corundum_ceramic_p0_3.83_g_cm3_p262_lasl.txt
# =============================================================================
# Hugoniot Data File
# Format Version: 1.0
# =============================================================================
# Material:          CORUNDUM, ceramic, p0 = 3.83 g/cm3
# Reference:         LASL Shock Hugoniot Data (Marsh, 1980)
# Initial Density:   3.977 g/cm^3
# Data Source:       ref/shd.pdf book p.262 (pdf p.276)
# Date Created:      2026-08-27
# Notes:             Experimental Hugoniot from LASL compendium; OCR rows validated via Rankine-Hugoniot relations; 13 row(s) digit-repaired, 34 row(s) rejected
# =============================================================================
# Column Units:
#   Up      km/s       - Particle velocity
#   Us      km/s       - Shock velocity
#   P       Mbar       - Pressure (1 Mbar = 100 GPa)
#   rho     g/cm^3     - Density
#   eta     -          - Compression ratio (rho/rho0)
#   T       eV         - Temperature (optional)
#   E       MJ/g       - Internal energy (optional)
# =============================================================================
Up(km/s)	Us(km/s)	P(Mbar)	rho(g/cm3)	compression	T(eV)	E(MJ/g)	source
0.00000000E+00	7.93300000E+00	0.00000000E+00	3.97400000E+00	1.00000000E+00			
0.00000000E+00	7.70500000E+00	0.00000000E+00	3.83300000E+00	1.00000000E+00			
5.55000000E-01	9.64400000E+00	2.12920000E-01	4.22100000E+00	1.06157113E+00			
5.56000000E-01	9.63400000E+00	2.13030000E-01	4.22100000E+00	1.06157113E+00			
6.05000000E-01	9.65100000E+00	2.32210000E-01	4.24300000E+00	1.06723586E+00			
6.13000000E-01	9.46700000E+00	2.30390000E-01	4.24500000E+00	1.06951872E+00			
6.21000000E-01	9.09700000E+00	2.24730000E-01	4.26900000E+00	1.07296137E+00			
7.06000000E-01	7.93200000E+00	2.08100000E-01	4.07900000E+00	1.09769484E+00			
8.16000000E-01	9.40900000E+00	3.05420000E-01	4.35600000E+00	1.09529025E+00			
8.24000000E-01	9.70800000E+00	3.18300000E-01	4.34800000E+00	1.09289617E+00			
8.29000000E-01	9.61500000E+00	3.17080000E-01	4.35300000E+00	1.09409190E+00			
8.98000000E-01	8.51000000E+00	2.92920000E-01	4.28500000E+00	1.11856823E+00			
9.16000000E-01	9.75100000E+00	3.55220000E-01	4.38900000E+00	1.10375276E+00			
9.17000000E-01	9.74400000E+00	3.54910000E-01	4.38500000E+00	1.10375276E+00			
1.17800000E+00	8.55600000E+00	3.86330000E-01	4.44500000E+00	1.16009281E+00			
1.20100000E+00	9.94800000E+00	4.75390000E-01	4.52500000E+00	1.13765643E+00			
1.23100000E+00	9.97800000E+00	4.88000000E-01	4.53200000E+00	1.14025086E+00			
1.25700000E+00	9.84600000E+00	4.93200000E-01	4.56800000E+00	1.14678899E+00			
1.28400000E+00	9.91000000E+00	5.06310000E-01	4.57100000E+00	1.14942529E+00			
1.32800000E+00	8.79700000E+00	4.47790000E-01	4.51500000E+00	1.17785630E+00			
1.37100000E+00	9.96500000E+00	5.41970000E-01	4.60000000E+00	1.16009281E+00			
1.37800000E+00	8.20600000E+00	4.22240000E-01	4.48800000E+00	1.20192308E+00			
1.38300000E+00	1.01300000E+01	5.57170000E-01	4.60600000E+00	1.15874855E+00			
1.47900000E+00	1.00230000E+01	5.88510000E-01	4.65700000E+00	1.17370892E+00			
1.47900000E+00	1.01400000E+01	5.96730000E-01	4.65600000E+00	1.17096019E+00			
1.50300000E+00	1.01710000E+01	6.07660000E-01	4.66400000E+00	1.17370892E+00			
1.56100000E+00	8.55200000E+00	5.00480000E-01	4.58600000E+00	1.22399021E+00			
1.61400000E+00	1.03590000E+01	6.66270000E-01	4.72000000E+00	1.18483412E+00			
1.63200000E+00	1.02110000E+01	6.61410000E-01	4.72400000E+00	1.19047619E+00			
1.64300000E+00	1.01360000E+01	6.61470000E-01	4.74000000E+00	1.19331742E+00			
1.64300000E+00	1.01240000E+01	6.61360000E-01	4.74600000E+00	1.19331742E+00			
1.65400000E+00	8.67100000E+00	5.38820000E-01	4.64300000E+00	1.23609394E+00			
1.71300000E+00	9.29400000E+00	6.10240000E-01	4.69900000E+00	1.22549020E+00			
1.72700000E+00	9.47800000E+00	6.27400000E-01	4.68700000E+00	1.22249389E+00			
1.75500000E+00	1.04330000E+01	7.29280000E-01	4.78900000E+00	1.20192308E+00			
1.75600000E+00	1.04410000E+01	7.29160000E-01	4.78100000E+00	1.20192308E+00			
1.77400000E+00	9.18600000E+00	6.16640000E-01	4.69000000E+00	1.23915737E+00			
1.83000000E+00	1.05130000E+01	7.64550000E-01	4.81200000E+00	1.21065375E+00			
1.83900000E+00	1.04120000E+01	7.61120000E-01	4.82800000E+00	1.21506683E+00			
1.87400000E+00	1.04660000E+01	7.78450000E-01	4.83500000E+00	1.21802680E+00			
1.88600000E+00	1.05140000E+01	7.87820000E-01	4.84100000E+00	1.21802680E+00			
1.88600000E+00	1.05020000E+01	7.87720000E-01	4.84800000E+00	1.21951220E+00			
2.15300000E+00	1.10100000E+01	9.45100000E-01	4.95600000E+00	1.24378109E+00			
2.16600000E+00	1.01130000E+01	8.39610000E-01	4.87800000E+00	1.27226463E+00			
2.18500000E+00	9.53800000E+00	7.75890000E-01	4.82900000E+00	1.29701686E+00			
2.19200000E+00	1.11220000E+01	9.72010000E-01	4.96600000E+00	1.24533001E+00			
2.22200000E+00	1.10810000E+01	9.81680000E-01	4.98700000E+00	1.25156446E+00			
2.26200000E+00	1.01190000E+01	8.77340000E-01	4.93700000E+00	1.28865979E+00			
2.27000000E+00	1.08750000E+01	9.84240000E-01	5.03900000E+00	1.26422250E+00			
2.46700000E+00	1.11360000E+01	1.09286000E+00	5.11000000E+00	1.28534704E+00			
2.47000000E+00	1.08570000E+01	1.06087000E+00	5.12100000E+00	1.29533679E+00			
2.48200000E+00	1.10230000E+01	1.08643000E+00	5.12500000E+00	1.29032258E+00			
2.50400000E+00	1.12910000E+01	1.12497000E+00	5.11300000E+00	1.28534704E+00			
2.65600000E+00	1.12710000E+01	1.19204000E+00	5.21000000E+00	1.30890052E+00			
2.66500000E+00	1.12020000E+01	1.18786000E+00	5.22100000E+00	1.31233596E+00			
2.66900000E+00	1.04700000E+01	1.05155000E+00	5.05000000E+00	1.34228188E+00			
2.68000000E+00	1.11350000E+01	1.18591000E+00	5.23400000E+00	1.31752306E+00			
2.69300000E+00	1.12010000E+01	1.19662000E+00	5.22300000E+00	1.31578947E+00			
2.73300000E+00	1.16390000E+01	1.26824000E+00	5.21000000E+00	1.30718954E+00			
2.75100000E+00	1.16160000E+01	1.27407000E+00	5.22400000E+00	1.31061599E+00			
2.80400000E+00	1.06640000E+01	1.12999000E+00	5.12700000E+00	1.35685210E+00			
2.84500000E+00	1.10120000E+01	1.20085000E+00	5.16800000E+00	1.34770889E+00			
2.86500000E+00	1.04840000E+01	1.12607000E+00	5.15900000E+00	1.37551582E+00			
2.90100000E+00	1.15990000E+01	1.33585000E+00	5.29400000E+00	1.33333333E+00			
2.90100000E+00	1.15240000E+01	1.33290000E+00	5.32800000E+00	1.33689840E+00			
2.95300000E+00	1.13150000E+01	1.32584000E+00	5.36900000E+00	1.35317997E+00			
2.96400000E+00	1.15990000E+01	1.36383000E+00	5.32900000E+00	1.34408602E+00			
2.97900000E+00	1.11280000E+01	1.27665000E+00	5.23400000E+00	1.36612022E+00			
3.06400000E+00	1.17510000E+01	1.43480000E+00	5.39100000E+00	1.35317997E+00			
3.10100000E+00	1.07040000E+01	1.24009000E+00	5.26000000E+00	1.40845070E+00			
3.23100000E+00	1.07430000E+01	1.28499000E+00	5.29400000E+00	1.43061516E+00			
# =============================================================================
# End of Data
# Total Points: 71
# Up Range: [0, 3.231] km/s
# P Range: [0, 1.4348] Mbar
# Compression Range: [1, 1.4306]
# =============================================================================

File: im_app/standard_library/materials/lasl_shd/enstatite_ceramic_p_2.95_g_cm3_p266_lasl.txt
# =============================================================================
# Hugoniot Data File
# Format Version: 1.0
# =============================================================================
# Material:          ENSTATITE, ceramic, p,, = 2.95 g/cm3
# Reference:         LASL Shock Hugoniot Data (Marsh, 1980)
# Initial Density:   2.933 g/cm^3
# Data Source:       ref/shd.pdf book p.266 (pdf p.281)
# Date Created:      2026-08-27
# Notes:             Experimental Hugoniot from LASL compendium; OCR rows validated via Rankine-Hugoniot relations; 0 row(s) digit-repaired, 18 row(s) rejected
# =============================================================================
# Column Units:
#   Up      km/s       - Particle velocity
#   Us      km/s       - Shock velocity
#   P       Mbar       - Pressure (1 Mbar = 100 GPa)
#   rho     g/cm^3     - Density
#   eta     -          - Compression ratio (rho/rho0)
#   T       eV         - Temperature (optional)
#   E       MJ/g       - Internal energy (optional)
# =============================================================================
Up(km/s)	Us(km/s)	P(Mbar)	rho(g/cm3)	compression	T(eV)	E(MJ/g)	source
7.46000000E-01	4.19900000E+00	8.64900000E-02	3.35700000E+00	1.21654501E+00			
9.09000000E-01	5.59700000E+00	1.49420000E-01	3.50600000E+00	1.19331742E+00			
1.25500000E+00	6.02200000E+00	2.21660000E-01	3.70500000E+00	1.26262626E+00			
1.67100000E+00	6.70200000E+00	3.28470000E-01	3.90700000E+00	1.33155792E+00			
1.99200000E+00	5.29700000E+00	2.86370000E-01	4.35000000E+00	1.60256410E+00			
2.12800000E+00	6.62800000E+00	3.89260000E-01	4.06500000E+00	1.47275405E+00			
2.16800000E+00	7.24600000E+00	4.61230000E-01	4.18900000E+00	1.42653352E+00			
2.45800000E+00	5.98200000E+00	3.99210000E-01	4.60900000E+00	1.69779287E+00			
2.61000000E+00	7.67200000E+00	5.95310000E-01	4.50600000E+00	1.51515152E+00			
2.93200000E+00	8.19200000E+00	7.23210000E-01	4.68900000E+00	1.55763240E+00			
2.93600000E+00	8.18300000E+00	7.21960000E-01	4.68600000E+00	1.56006240E+00			
2.99300000E+00	6.64100000E+00	5.37860000E-01	4.92600000E+00	1.82149362E+00			
3.13600000E+00	8.44600000E+00	7.90630000E-01	4.74800000E+00	1.58982512E+00			
3.25800000E+00	6.92600000E+00	6.13090000E-01	5.13000000E+00	1.88679245E+00			
3.38300000E+00	9.08300000E+00	9.23680000E-01	4.79000000E+00	1.59235669E+00			
3.43100000E+00	8.93300000E+00	9.04460000E-01	4.79100000E+00	1.62337662E+00			
3.82500000E+00	8.90500000E+00	9.39760000E-01	4.83600000E+00	1.75438596E+00			
# =============================================================================
# End of Data
# Total Points: 17
# Up Range: [0.746, 3.825] km/s
# P Range: [0.08649, 0.93976] Mbar
# Compression Range: [1.1933, 1.8868]
# =============================================================================

File: im_app/standard_library/materials/lasl_shd/epoxy_epon_828_p417_lasl.txt
# =============================================================================
# Hugoniot Data File
# Format Version: 1.0
# =============================================================================
# Material:          EPOXY,Epon 828
# Reference:         LASL Shock Hugoniot Data (Marsh, 1980)
# Initial Density:   1.164 g/cm^3
# Data Source:       ref/shd.pdf book p.417 (pdf p.433)
# Date Created:      2026-08-27
# Notes:             Experimental Hugoniot from LASL compendium; OCR rows validated via Rankine-Hugoniot relations; 2 row(s) digit-repaired, 44 row(s) rejected
# =============================================================================
# Column Units:
#   Up      km/s       - Particle velocity
#   Us      km/s       - Shock velocity
#   P       Mbar       - Pressure (1 Mbar = 100 GPa)
#   rho     g/cm^3     - Density
#   eta     -          - Compression ratio (rho/rho0)
#   T       eV         - Temperature (optional)
#   E       MJ/g       - Internal energy (optional)
# =============================================================================
Up(km/s)	Us(km/s)	P(Mbar)	rho(g/cm3)	compression	T(eV)	E(MJ/g)	source
0.00000000E+00	2.26300000E+00	0.00000000E+00	1.19200000E+00	1.00000000E+00			
7.79000000E-01	3.71700000E+00	3.42800000E-02	1.49600000E+00	1.26514636E+00			
9.23000000E-01	4.31200000E+00	4.71200000E-02	1.48101741E+00	1.27235173E+00			
1.19500000E+00	4.55600000E+00	6.44900000E-02	1.57785897E+00	1.35554894E+00			
1.21600000E+00	4.53000000E+00	6.59900000E-02	1.63600000E+00	1.36612022E+00			
3.17600000E+00	7.21400000E+00	2.71440000E-01	2.07951857E+00	1.78652798E+00			
4.14900000E+00	8.73200000E+00	4.26950000E-01	2.25580871E+00	1.90476190E+00			
# =============================================================================
# End of Data
# Total Points: 7
# Up Range: [0, 4.149] km/s
# P Range: [0, 0.42695] Mbar
# Compression Range: [1, 1.9048]
# =============================================================================

File: im_app/standard_library/materials/lasl_shd/forsterite_ceramic_p_3.06_g_cm3_p273_lasl.txt
# =============================================================================
# Hugoniot Data File
# Format Version: 1.0
# =============================================================================
# Material:          FORSTERITE, ceramic, p = 3.06 g/cm3
# Reference:         LASL Shock Hugoniot Data (Marsh, 1980)
# Initial Density:   3.059 g/cm^3
# Data Source:       ref/shd.pdf book p.273 (pdf p.289)
# Date Created:      2026-08-27
# Notes:             Experimental Hugoniot from LASL compendium; OCR rows validated via Rankine-Hugoniot relations; 1 row(s) digit-repaired, 5 row(s) rejected
# =============================================================================
# Column Units:
#   Up      km/s       - Particle velocity
#   Us      km/s       - Shock velocity
#   P       Mbar       - Pressure (1 Mbar = 100 GPa)
#   rho     g/cm^3     - Density
#   eta     -          - Compression ratio (rho/rho0)
#   T       eV         - Temperature (optional)
#   E       MJ/g       - Internal energy (optional)
# =============================================================================
Up(km/s)	Us(km/s)	P(Mbar)	rho(g/cm3)	compression	T(eV)	E(MJ/g)	source
1.20000000E-01	7.85000000E+00	3.25000000E-02	3.50400000E+00	1.01522843E+00			
4.60000000E-01	8.71000000E+00	1.38230000E-01	3.64200000E+00	1.05596621E+00			
4.90000000E-01	8.35000000E+00	1.41160000E-01	3.66500000E+00	1.06269926E+00			
7.20000000E-01	9.34000000E+00	2.32010000E-01	3.73800000E+00	1.08342362E+00			
8.20000000E-01	8.96000000E+00	2.53480000E-01	3.79800000E+00	1.10132159E+00			
8.25000000E-01	6.28700000E+00	1.59230000E-01	3.53400000E+00	1.15074799E+00			
1.04000000E+00	8.36000000E+00	2.99960000E-01	3.94000000E+00	1.14155251E+00			
1.31000000E+00	8.65000000E+00	3.90940000E-01	4.06600000E+00	1.17785630E+00			
1.53000000E+00	9.58000000E+00	5.05680000E-01	4.10600000E+00	1.19047619E+00			
1.68000000E+00	9.21000000E+00	5.33810000E-01	4.22000000E+00	1.22249389E+00			
1.72000000E+00	9.19000000E+00	5.45330000E-01	4.24400000E+00	1.23001230E+00			
1.72000000E+00	9.23000000E+00	5.47710000E-01	4.24000000E+00	1.22850123E+00			
1.77900000E+00	6.82000000E+00	3.71990000E-01	4.14800000E+00	1.35317997E+00			
1.88700000E+00	6.90000000E+00	3.99590000E-01	4.22400000E+00	1.37551582E+00			
1.89200000E+00	6.86900000E+00	3.98070000E-01	4.22700000E+00	1.37931034E+00			
2.19000000E+00	9.28000000E+00	7.01150000E-01	4.51600000E+00	1.30890052E+00			
2.34000000E+00	8.79000000E+00	7.09620000E-01	4.70200000E+00	1.36239782E+00			
2.35700000E+00	7.26900000E+00	5.27350000E-01	4.55500000E+00	1.47928994E+00			
2.77100000E+00	7.52500000E+00	6.39730000E-01	4.85600000E+00	1.58227848E+00			
2.83000000E+00	9.70000000E+00	9.47060000E-01	4.87100000E+00	1.41242938E+00			
3.02800000E+00	7.95900000E+00	7.31190000E-01	4.89700000E+00	1.61290323E+00			
3.02900000E+00	7.95300000E+00	7.30880000E-01	4.90000000E+00	1.61550889E+00			
3.04000000E+00	9.99000000E+00	1.04775000E+00	4.95900000E+00	1.43678161E+00			
3.07000000E+00	8.07800000E+00	7.60350000E-01	4.94600000E+00	1.61290323E+00			
3.42900000E+00	8.51400000E+00	8.86930000E-01	5.08700000E+00	1.67504188E+00			
3.62600000E+00	9.00500000E+00	1.00079000E+00	5.13100000E+00	1.67504188E+00			
# =============================================================================
# End of Data
# Total Points: 26
# Up Range: [0.12, 3.626] km/s
# P Range: [0.0325, 1.0477] Mbar
# Compression Range: [1.0152, 1.675]
# =============================================================================

File: im_app/standard_library/materials/lasl_shd/forsterite_ceramic_p_3.20_g_cm3_p271_lasl.txt
# =============================================================================
# Hugoniot Data File
# Format Version: 1.0
# =============================================================================
# Material:          FORSTERITE, ceramic, p = 3.20 g/cm3
# Reference:         LASL Shock Hugoniot Data (Marsh, 1980)
# Initial Density:   3.201 g/cm^3
# Data Source:       ref/shd.pdf book p.271 (pdf p.287)
# Date Created:      2026-08-27
# Notes:             Experimental Hugoniot from LASL compendium; OCR rows validated via Rankine-Hugoniot relations; 4 row(s) digit-repaired, 25 row(s) rejected
# =============================================================================
# Column Units:
#   Up      km/s       - Particle velocity
#   Us      km/s       - Shock velocity
#   P       Mbar       - Pressure (1 Mbar = 100 GPa)
#   rho     g/cm^3     - Density
#   eta     -          - Compression ratio (rho/rho0)
#   T       eV         - Temperature (optional)
#   E       MJ/g       - Internal energy (optional)
# =============================================================================
Up(km/s)	Us(km/s)	P(Mbar)	rho(g/cm3)	compression	T(eV)	E(MJ/g)	source
0.00000000E+00	5.88700000E+00	0.00000000E+00	3.20100000E+00	1.00000000E+00			
7.69000000E-01	7.72500000E+00	1.90160000E-01	3.55500000E+00	1.11055204E+00			
7.70000000E-01	7.70800000E+00	1.89980000E-01	3.55600000E+00	1.11098299E+00			
8.25000000E-01	7.39700000E+00	1.95400000E-01	3.60400000E+00	1.12553256E+00			
1.95300000E+00	8.45200000E+00	5.27720000E-01	4.15800000E+00	1.30039012E+00			
# =============================================================================
# End of Data
# Total Points: 5
# Up Range: [0, 1.953] km/s
# P Range: [0, 0.52772] Mbar
# Compression Range: [1, 1.3004]
# =============================================================================

File: im_app/standard_library/materials/lasl_shd/lithium_8_deuteride_p266_lasl.txt
# =============================================================================
# Hugoniot Data File
# Format Version: 1.0
# =============================================================================
# Material:          LITHIUM-8, DEUTERIDE
# Reference:         LASL Shock Hugoniot Data (Marsh, 1980)
# Initial Density:   0.798 g/cm^3
# Data Source:       ref/shd.pdf book p.266 (pdf p.304)
# Date Created:      2026-08-27
# Notes:             Experimental Hugoniot from LASL compendium; OCR rows validated via Rankine-Hugoniot relations; 6 row(s) digit-repaired, 5 row(s) rejected
# =============================================================================
# Column Units:
#   Up      km/s       - Particle velocity
#   Us      km/s       - Shock velocity
#   P       Mbar       - Pressure (1 Mbar = 100 GPa)
#   rho     g/cm^3     - Density
#   eta     -          - Compression ratio (rho/rho0)
#   T       eV         - Temperature (optional)
#   E       MJ/g       - Internal energy (optional)
# =============================================================================
Up(km/s)	Us(km/s)	P(Mbar)	rho(g/cm3)	compression	T(eV)	E(MJ/g)	source
0.00000000E+00	6.35300000E+00	0.00000000E+00	7.99000000E-01	1.00000000E+00			
1.30800000E+00	7.98600000E+00	8.33400000E-02	9.55000000E-01	1.19586703E+00			
1.70700000E+00	8.48600000E+00	1.15730000E-01	1.00100000E+00	1.25156446E+00			
2.42700000E+00	9.15000000E+00	1.77280000E-01	1.08600000E+00	1.36054422E+00			
2.65600000E+00	9.44000000E+00	2.00630000E-01	1.11300000E+00	1.39082058E+00			
2.79500000E+00	9.67000000E+00	2.15800000E-01	1.12200000E+00	1.40646976E+00			
3.12300000E+00	1.00060000E+01	2.49530000E-01	1.16200000E+00	1.45348837E+00			
3.79300000E+00	1.07960000E+01	3.26680000E-01	1.23100000E+00	1.54320988E+00			
4.06400000E+00	1.10400000E+01	3.57360000E-01	1.26100000E+00	1.58227848E+00			
4.21100000E+00	1.12200000E+01	3.77030000E-01	1.27700000E+00	1.60000000E+00			
4.39600000E+00	1.12400000E+01	3.93660000E-01	1.30900000E+00	1.64203612E+00			
4.40300000E+00	1.11800000E+01	3.92770000E-01	1.31600000E+00	1.65016502E+00			
4.61400000E+00	1.17300000E+01	4.31520000E-01	1.31400000E+00	1.64744646E+00			
4.70300000E+00	1.18400000E+01	4.42240000E-01	1.31800000E+00	1.65837479E+00			
4.71200000E+00	1.17100000E+01	4.39820000E-01	1.33400000E+00	1.67224080E+00			
# =============================================================================
# End of Data
# Total Points: 15
# Up Range: [0, 4.712] km/s
# P Range: [0, 0.44224] Mbar
# Compression Range: [1, 1.6722]
# =============================================================================

File: im_app/standard_library/materials/lasl_shd/lithium_fluoride_single_crystal_loo_p296_lasl.txt
# =============================================================================
# Hugoniot Data File
# Format Version: 1.0
# =============================================================================
# Material:          LITHIUM FLUORIDE, single-crystal, [100]
# Reference:         LASL Shock Hugoniot Data (Marsh, 1980), p.296-297, Ref.37
# Initial Density:   2.638 g/cm^3
# Error Model: linear
# Error Formula: Us = a0 + a1*(up - beta)
# Error Params: a0=5.15 a1=1.35 beta=0 sigma_a0=0.029 sigma_a1=0.012
# Data Source:       ref/shd.pdf book p.296-297 (pdf p.312-313); rebuilt by scripts/repair_lif_hugoniot.py
# Date Created:      2026-08-27 (repaired 2026-10-15)
# Notes: Experimental Hugoniot, 23 shots, per-shot rho0 2.614-2.646 g/cm^3. Book linear fit on page: Us = 5.15 + 1.35*Up (km/s); LSQ of these 23 rows gives Us = 5.150(0.029) + 1.352(0.012)*Up.
#       2026-10-15 repair: fixed wrong header rho0 (was 0.5785); dropped 25 fabricated/garbled rows of the 2026-08-27 OCR import
#       (import had misread V/V0 column as rho and invented Up 4-5 km/s rows);
#       systematic OCR 6->8 digit errors repaired per-row via Rankine-Hugoniot closure P=rho0*Us*Up (all 23 rows close <=0.15%) plus specific-volume column cross-check (Us from V agrees <=0.7%, typically <0.1%).
#       Error Params sigma values are LSQ standard errors of the 23 cleaned rows.
# =============================================================================
# Column Units:
#   Up      km/s       - Particle velocity
#   Us      km/s       - Shock velocity
#   P       Mbar       - Pressure (1 Mbar = 100 GPa)
#   rho     g/cm^3     - Density
#   eta     -          - Compression ratio (rho/rho0)
#   T       eV         - Temperature (optional)
#   E       MJ/g       - Internal energy (optional)
# =============================================================================
Up(km/s)	Us(km/s)	P(Mbar)	rho(g/cm3)	compression	T(eV)	E(MJ/g)	source
0.451	5.797	0.06902	2.863	1.08436			LASL_p296
0.509	5.806	0.07805	2.894	1.09609			LASL_p296
0.631	6.061	0.10093	2.946	1.11621			LASL_p296
0.672	6.018	0.10673	2.972	1.12570			LASL_p296
0.943	6.432	0.16007	3.092	1.17180			LASL_p296
0.945	6.354	0.15884	3.104	1.17471			LASL_p296
1.224	6.789	0.21946	3.222	1.21995			LASL_p296
1.238	6.821	0.22259	3.221	1.22174			LASL_p296
1.696	7.509	0.33532	3.401	1.29176			LASL_p296
1.734	7.459	0.34156	3.441	1.30288			LASL_p296
1.924	7.749	0.39345	3.511	1.33030			LASL_p296
2.229	8.184	0.48105	3.624	1.37431			LASL_p296
2.508	8.570	0.56743	3.732	1.41372			LASL_p296
2.815	9.002	0.66925	3.843	1.45499			LASL_p296
2.981	9.123	0.71715	3.917	1.48535			LASL_p296
3.197	9.604	0.81089	3.959	1.49899			LASL_p296
3.263	9.586	0.82785	4.011	1.51605			LASL_p296
3.410	9.639	0.85920	4.045	1.54744			LASL_p296
3.477	9.923	0.90913	4.056	1.53940			LASL_p296
3.572	9.952	0.93670	4.110	1.55987			LASL_p296
3.621	9.929	0.94966	4.159	1.57403			LASL_p296
3.801	10.397	1.04370	4.163	1.57626			LASL_p296
3.931	10.407	1.07839	4.236	1.60701			LASL_p296
# =============================================================================
# End of Data
# Total Points: 23
# Up Range: [0.451, 3.931] km/s
# P Range: [0.06902, 1.07839] Mbar
# Compression Range: [1.0844, 1.6070]
# =============================================================================

File: im_app/standard_library/materials/lasl_shd/periclase_ceramic_p_3.0_g_cm3_p310_lasl.txt
# =============================================================================
# Hugoniot Data File
# Format Version: 1.0
# =============================================================================
# Material:          PERICLASE, ceramic, p = 3.0 g/cm3
# Reference:         LASL Shock Hugoniot Data (Marsh, 1980)
# Initial Density:   3.001 g/cm^3
# Data Source:       ref/shd.pdf book p.310 (pdf p.326)
# Date Created:      2026-08-27
# Notes:             Experimental Hugoniot from LASL compendium; OCR rows validated via Rankine-Hugoniot relations; 4 row(s) digit-repaired, 8 row(s) rejected
# =============================================================================
# Column Units:
#   Up      km/s       - Particle velocity
#   Us      km/s       - Shock velocity
#   P       Mbar       - Pressure (1 Mbar = 100 GPa)
#   rho     g/cm^3     - Density
#   eta     -          - Compression ratio (rho/rho0)
#   T       eV         - Temperature (optional)
#   E       MJ/g       - Internal energy (optional)
# =============================================================================
Up(km/s)	Us(km/s)	P(Mbar)	rho(g/cm3)	compression	T(eV)	E(MJ/g)	source
1.25900000E+00	5.20000000E+00	1.94640000E-01	3.92300000E+00	1.32275132E+00			
1.26600000E+00	5.36500000E+00	2.09140000E-01	3.96700000E+00	1.31406045E+00			
1.70900000E+00	6.27400000E+00	3.16950000E-01	4.06300000E+00	1.37741047E+00			
1.73200000E+00	6.44400000E+00	3.37290000E-01	4.13300000E+00	1.36798906E+00			
3.16700000E+00	6.60600000E+00	6.32110000E-01	4.65600000E+00	1.92090724E+00			
3.36200000E+00	9.41300000E+00	9.40650000E-01	4.62500000E+00	1.55561064E+00			
# =============================================================================
# End of Data
# Total Points: 6
# Up Range: [1.259, 3.362] km/s
# P Range: [0.19464, 0.94065] Mbar
# Compression Range: [1.3141, 1.9209]
# =============================================================================

File: im_app/standard_library/materials/lasl_shd/periclase_ceramic_p_3.34_g_cm8_p308_lasl.txt
# =============================================================================
# Hugoniot Data File
# Format Version: 1.0
# =============================================================================
# Material:          PERICLASE, ceramic, p = 3.34 g/cm8
# Reference:         LASL Shock Hugoniot Data (Marsh, 1980)
# Initial Density:   3.35 g/cm^3
# Data Source:       ref/shd.pdf book p.308 (pdf p.324)
# Date Created:      2026-08-27
# Notes:             Experimental Hugoniot from LASL compendium; OCR rows validated via Rankine-Hugoniot relations; 8 row(s) digit-repaired, 12 row(s) rejected
# =============================================================================
# Column Units:
#   Up      km/s       - Particle velocity
#   Us      km/s       - Shock velocity
#   P       Mbar       - Pressure (1 Mbar = 100 GPa)
#   rho     g/cm^3     - Density
#   eta     -          - Compression ratio (rho/rho0)
#   T       eV         - Temperature (optional)
#   E       MJ/g       - Internal energy (optional)
# =============================================================================
Up(km/s)	Us(km/s)	P(Mbar)	rho(g/cm3)	compression	T(eV)	E(MJ/g)	source
1.14700000E+00	6.51100000E+00	2.47420000E-01	4.02100000E+00	1.21359223E+00			
1.91600000E+00	8.15600000E+00	5.24020000E-01	4.37600000E+00	1.30718954E+00			
2.17300000E+00	8.79500000E+00	6.34620000E-01	4.47200000E+00	1.33333333E+00			
2.33100000E+00	8.92000000E+00	6.96420000E-01	4.54700000E+00	1.35317997E+00			
2.61900000E+00	9.39600000E+00	8.23560000E-01	4.63900000E+00	1.38696255E+00			
2.65200000E+00	9.31700000E+00	8.29470000E-01	4.69300000E+00	1.39860140E+00			
2.85100000E+00	9.55500000E+00	9.10950000E-01	4.76600000E+00	1.42450142E+00			
2.87100000E+00	9.67500000E+00	9.33030000E-01	4.77600000E+00	1.42247511E+00			
3.16600000E+00	9.96700000E+00	1.06604000E+00	4.93300000E+00	1.47058824E+00			
3.33400000E+00	1.01660000E+01	1.13696000E+00	4.97700000E+00	1.48588410E+00			
3.36700000E+00	1.04140000E+01	1.16973000E+00	4.93000000E+00	1.47710487E+00			
3.40500000E+00	1.02520000E+01	1.17012000E+00	5.01900000E+00	1.50150150E+00			
# =============================================================================
# End of Data
# Total Points: 12
# Up Range: [1.147, 3.405] km/s
# P Range: [0.24742, 1.1701] Mbar
# Compression Range: [1.2136, 1.5015]
# =============================================================================

File: im_app/standard_library/materials/lasl_shd/potassium_bromide_single_crystal_1001_p315_lasl.txt
# =============================================================================
# Hugoniot Data File
# Format Version: 1.0
# =============================================================================
# Material:          POTASSIUM BROMIDE, single-crystal, [ 1001
# Reference:         LASL Shock Hugoniot Data (Marsh, 1980)
# Initial Density:   2.75 g/cm^3
# Data Source:       ref/shd.pdf book p.315 (pdf p.331)
# Date Created:      2026-08-27
# Notes:             Experimental Hugoniot from LASL compendium; OCR rows validated via Rankine-Hugoniot relations; 3 row(s) digit-repaired, 22 row(s) rejected
# =============================================================================
# Column Units:
#   Up      km/s       - Particle velocity
#   Us      km/s       - Shock velocity
#   P       Mbar       - Pressure (1 Mbar = 100 GPa)
#   rho     g/cm^3     - Density
#   eta     -          - Compression ratio (rho/rho0)
#   T       eV         - Temperature (optional)
#   E       MJ/g       - Internal energy (optional)
# =============================================================================
Up(km/s)	Us(km/s)	P(Mbar)	rho(g/cm3)	compression	T(eV)	E(MJ/g)	source
2.52600000E+00	5.63900000E+00	3.91710000E-01	4.96100000E+00	1.81159420E+00			
2.90000000E+00	6.21100000E+00	4.95330000E-01	5.15900000E+00	1.87617261E+00			
3.11200000E+00	6.45600000E+00	5.52660000E-01	5.30600000E+00	1.93798450E+00			
3.25500000E+00	6.67600000E+00	5.97590000E-01	5.36700000E+00	1.95147618E+00			
4.22500000E+00	7.97600000E+00	9.15090000E-01	5.93200000E+00	2.15517241E+00			
# =============================================================================
# End of Data
# Total Points: 5
# Up Range: [2.526, 4.225] km/s
# P Range: [0.39171, 0.91509] Mbar
# Compression Range: [1.8116, 2.1552]
# =============================================================================

File: im_app/standard_library/materials/lasl_shd/steel_304_p212_lasl.txt
# =============================================================================
# Hugoniot Data File
# Format Version: 1.0
# =============================================================================
# Material:          STEEL, 304
# Reference:         LASL Shock Hugoniot Data (Marsh, 1980)
# Initial Density:   7.89 g/cm^3
# Data Source:       ref/shd.pdf book p.212 (pdf p.228)
# Date Created:      2026-08-27
# Notes:             Transcribed visually from the page image (OCR text layer unusable); every row Rankine-Hugoniot validated
# =============================================================================
# Column Units:
#   Up      km/s       - Particle velocity
#   Us      km/s       - Shock velocity
#   P       Mbar       - Pressure (1 Mbar = 100 GPa)
#   rho     g/cm^3     - Density
#   eta     -          - Compression ratio (rho/rho0)
#   T       eV         - Temperature (optional)
#   E       MJ/g       - Internal energy (optional)
# =============================================================================
Up(km/s)	Us(km/s)	P(Mbar)	rho(g/cm3)	compression	T(eV)	E(MJ/g)	source
0.00000000E+00	4.50700000E+00	0.00000000E+00	7.89000000E+00	1.00000000E+00			
2.32000000E-01	4.92500000E+00	9.01500000E-02	8.28000000E+00	1.04931794E+00			
3.39000000E-01	5.05600000E+00	1.35230000E-01	8.45700000E+00	1.07181136E+00			
5.29000000E-01	5.35500000E+00	2.23510000E-01	8.75500000E+00	1.10987791E+00			
6.59000000E-01	5.57700000E+00	2.89980000E-01	8.94700000E+00	1.13378685E+00			
7.45000000E-01	5.65100000E+00	3.32170000E-01	9.08800000E+00	1.15207373E+00			
8.89000000E-01	5.89100000E+00	4.13210000E-01	9.29200000E+00	1.17785630E+00			
9.69000000E-01	6.01100000E+00	4.59570000E-01	9.40600000E+00	1.19189511E+00			
1.01000000E+00	6.08000000E+00	4.84510000E-01	9.46200000E+00	1.19904077E+00			
1.05700000E+00	6.15200000E+00	5.13060000E-01	9.52700000E+00	1.20772947E+00			
1.38300000E+00	6.63900000E+00	7.24440000E-01	9.96600000E+00	1.26262626E+00			
1.40900000E+00	6.73200000E+00	7.48400000E-01	9.97800000E+00	1.26422250E+00			
1.40900000E+00	6.73400000E+00	7.48620000E-01	9.97800000E+00	1.26422250E+00			
1.65300000E+00	7.00700000E+00	9.13860000E-01	1.03260000E+01	1.30890052E+00			
1.91500000E+00	7.46000000E+00	1.12716000E+00	1.06150000E+01	1.34589502E+00			
2.33400000E+00	8.05400000E+00	1.48317000E+00	1.11090000E+01	1.40845070E+00			
2.71100000E+00	8.60000000E+00	1.83952000E+00	1.15220000E+01	1.45985401E+00			
2.77200000E+00	8.66700000E+00	1.89557000E+00	1.16000000E+01	1.47058824E+00			
# =============================================================================
# End of Data
# Total Points: 18
# Up Range: [0, 2.772] km/s
# P Range: [0, 1.8956] Mbar
# Compression Range: [1, 1.4706]
# =============================================================================

File: im_app/standard_library/materials/lasl_shd/steel_304l_p214_lasl.txt
# =============================================================================
# Hugoniot Data File
# Format Version: 1.0
# =============================================================================
# Material:          STEEL, 304L
# Reference:         LASL Shock Hugoniot Data (Marsh, 1980)
# Initial Density:   7.903 g/cm^3
# Data Source:       ref/shd.pdf book p.214 (pdf p.230)
# Date Created:      2026-08-27
# Notes:             Experimental Hugoniot from LASL compendium; OCR rows validated via Rankine-Hugoniot relations; 0 row(s) digit-repaired, 5 row(s) rejected
# =============================================================================
# Column Units:
#   Up      km/s       - Particle velocity
#   Us      km/s       - Shock velocity
#   P       Mbar       - Pressure (1 Mbar = 100 GPa)
#   rho     g/cm^3     - Density
#   eta     -          - Compression ratio (rho/rho0)
#   T       eV         - Temperature (optional)
#   E       MJ/g       - Internal energy (optional)
# =============================================================================
Up(km/s)	Us(km/s)	P(Mbar)	rho(g/cm3)	compression	T(eV)	E(MJ/g)	source
0.00000000E+00	4.49600000E+00	0.00000000E+00	7.90300000E+00	1.00000000E+00			
2.32000000E-01	4.90000000E+00	8.98400000E-02	8.29600000E+00	1.04931794E+00			
6.60000000E-01	5.55100000E+00	2.89540000E-01	8.96900000E+00	1.13507378E+00			
7.44000000E-01	5.65400000E+00	3.32450000E-01	9.10100000E+00	1.15207373E+00			
8.91000000E-01	5.86500000E+00	4.12990000E-01	9.31900000E+00	1.17924528E+00			
9.67000000E-01	6.01800000E+00	4.59910000E-01	9.41600000E+00	1.19189511E+00			
1.01100000E+00	6.05700000E+00	4.83950000E-01	9.48600000E+00	1.20048019E+00			
1.13900000E+00	6.26300000E+00	5.63770000E-01	9.66000000E+00	1.22249389E+00			
1.38500000E+00	6.60500000E+00	7.22960000E-01	1.00000000E+01	1.26582278E+00			
1.41300000E+00	6.67800000E+00	7.45730000E-01	1.00240000E+01	1.26903553E+00			
1.65400000E+00	6.97900000E+00	9.12260000E-01	1.03580000E+01	1.31061599E+00			
2.71300000E+00	8.57200000E+00	1.83791000E+00	1.15620000E+01	1.46198830E+00			
# =============================================================================
# End of Data
# Total Points: 12
# Up Range: [0, 2.713] km/s
# P Range: [0, 1.8379] Mbar
# Compression Range: [1, 1.462]
# =============================================================================

File: im_app/standard_library/materials/lasl_shd/steel_347_p215_lasl.txt
# =============================================================================
# Hugoniot Data File
# Format Version: 1.0
# =============================================================================
# Material:          STEEL, 347
# Reference:         LASL Shock Hugoniot Data (Marsh, 1980)
# Initial Density:   7.91 g/cm^3
# Data Source:       ref/shd.pdf book p.215 (pdf p.231)
# Date Created:      2026-08-27
# Notes:             Experimental Hugoniot from LASL compendium; OCR rows validated via Rankine-Hugoniot relations; 2 row(s) digit-repaired, 2 row(s) rejected
# =============================================================================
# Column Units:
#   Up      km/s       - Particle velocity
#   Us      km/s       - Shock velocity
#   P       Mbar       - Pressure (1 Mbar = 100 GPa)
#   rho     g/cm^3     - Density
#   eta     -          - Compression ratio (rho/rho0)
#   T       eV         - Temperature (optional)
#   E       MJ/g       - Internal energy (optional)
# =============================================================================
Up(km/s)	Us(km/s)	P(Mbar)	rho(g/cm3)	compression	T(eV)	E(MJ/g)	source
3.04000000E-01	4.93500000E+00	1.18890000E-01	8.44500000E+00	1.06609808E+00			
5.37000000E-01	5.32000000E+00	2.26400000E-01	8.81500000E+00	1.11234705E+00			
6.92000000E-01	5.54000000E+00	3.03820000E-01	9.05600000E+00	1.14285714E+00			
1.02200000E+00	6.03000000E+00	4.88390000E-01	9.54200000E+00	1.20336943E+00			
1.10100000E+00	6.23100000E+00	5.43750000E-01	9.62700000E+00	1.21506683E+00			
1.68900000E+00	6.99900000E+00	9.36840000E-01	1.04460000E+01	1.31752306E+00			
1.78100000E+00	7.18000000E+00	1.01316000E+00	1.05370000E+01	1.32978723E+00			
1.84100000E+00	7.26800000E+00	1.06080000E+00	1.06170000E+01	1.33868809E+00			
1.95000000E+00	7.40900000E+00	1.14497000E+00	1.07560000E+01	1.35685210E+00			
2.17000000E+00	7.77000000E+00	1.33623000E+00	1.09960000E+01	1.38696255E+00			
2.68900000E+00	8.36100000E+00	1.78198000E+00	1.16840000E+01	1.47492625E+00			
2.72000000E+00	8.53000000E+00	1.83153000E+00	1.15900000E+01	1.46842878E+00			
2.82000000E+00	8.80000000E+00	1.95898000E+00	1.16170000E+01	1.47058824E+00			
2.86000000E+00	8.72000000E+00	1.96770000E+00	1.17410000E+01	1.48809524E+00			
2.86300000E+00	8.92200000E+00	2.02459000E+00	1.16710000E+01	1.47275405E+00			
2.87900000E+00	8.86000000E+00	2.02176000E+00	1.17410000E+01	1.48148148E+00			
2.93000000E+00	8.99000000E+00	2.07881000E+00	1.17080000E+01	1.48367953E+00			
3.22000000E+00	9.07000000E+00	2.30460000E+00	1.22340000E+01	1.55038760E+00			
3.29000000E+00	9.28000000E+00	2.40800000E+00	1.22190000E+01	1.55038760E+00			
3.49000000E+00	9.54000000E+00	2.62894000E+00	1.24510000E+01	1.57728707E+00			
# =============================================================================
# End of Data
# Total Points: 20
# Up Range: [0.304, 3.49] km/s
# P Range: [0.11889, 2.6289] Mbar
# Compression Range: [1.0661, 1.5773]
# =============================================================================
