Repository: boxu-pku/IM_tool

# Standard Hugoniot Library

标准 Hugoniot 数据库，用于阻抗匹配工具（IM_tool）。

## 简介

本目录存储标准化的 Hugoniot 曲线数据，包含多种材料的冲击压缩数据。所有数据遵循统一的格式规范，确保程序可正确解析和显示。

## 当前材料库

| ID | 名称 | 来源 | 初始密度 (g/cm³) |
|---|---|---|---|
| Al_3717_sesame | Aluminum | SESAME 3717 | 2.70 |
| Al_3720_sesame | Aluminum | SESAME 3720 | 2.70 |
| Al_Celliers2005 | Aluminum | Celliers et al. 2005 | 2.70 |
| BN_LEA | 六方氮化硼 | LEA | 2.04 |
| Quartz_7360_sesame | Alpha Quartz | SESAME 7360 | 2.65 |
| Quartz_7385_sesame | Alpha Quartz | SESAME 7385 | 2.65 |
| Quartz_Hamel2012 | Alpha Quartz | Hamel et al. 2012 | 2.65 |

详细材料信息请查看 [`metadata.json`](metadata.json)。

File: im_app/standard_library/materials/lasl_shd/steel_348_p217_lasl.txt
# =============================================================================
# Hugoniot Data File
# Format Version: 1.0
# =============================================================================
# Material:          STEEL, 348
# Reference:         LASL Shock Hugoniot Data (Marsh, 1980)
# Initial Density:   7.923 g/cm^3
# Data Source:       ref/shd.pdf book p.217 (pdf p.233)
# Date Created:      2026-08-27
# Notes:             Experimental Hugoniot from LASL compendium; OCR rows validated via Rankine-Hugoniot relations; 0 row(s) digit-repaired, 1 row(s) rejected
# =============================================================================
# Column Units:
#   Up      km/s       - Particle velocity
#   Us      km/s       - Shock velocity
#   P       Mbar       - Pressure (1 Mbar = 100 GPa)
#   rho     g/cm^3     - Density
#   eta     -          - Compression ratio (rho/rho0)
#   T       eV         - Temperature (optional)
#   E       MJ/g       - Internal energy (optional)
# =============================================================================
Up(km/s)	Us(km/s)	P(Mbar)	rho(g/cm3)	compression	T(eV)	E(MJ/g)	source
0.00000000E+00	4.46900000E+00	0.00000000E+00	7.92800000E+00	1.00000000E+00			
7.17000000E-01	5.60500000E+00	3.18290000E-01	9.08200000E+00	1.14678899E+00			
9.65000000E-01	6.03300000E+00	4.61090000E-01	9.42800000E+00	1.19047619E+00			
# =============================================================================
# End of Data
# Total Points: 3
# Up Range: [0, 0.965] km/s
# P Range: [0, 0.46109] Mbar
# Compression Range: [1, 1.1905]
# =============================================================================

File: im_app/standard_library/materials/lasl_shd/steel_maraging_almar_p218_lasl.txt
# =============================================================================
# Hugoniot Data File
# Format Version: 1.0
# =============================================================================
# Material:          STEEL, maraging, Almar
# Reference:         LASL Shock Hugoniot Data (Marsh, 1980)
# Initial Density:   7.758 g/cm^3
# Data Source:       ref/shd.pdf book p.218 (pdf p.234)
# Date Created:      2026-08-27
# Notes:             Experimental Hugoniot from LASL compendium; OCR rows validated via Rankine-Hugoniot relations; 1 row(s) digit-repaired, 1 row(s) rejected
# =============================================================================
# Column Units:
#   Up      km/s       - Particle velocity
#   Us      km/s       - Shock velocity
#   P       Mbar       - Pressure (1 Mbar = 100 GPa)
#   rho     g/cm^3     - Density
#   eta     -          - Compression ratio (rho/rho0)
#   T       eV         - Temperature (optional)
#   E       MJ/g       - Internal energy (optional)
# =============================================================================
Up(km/s)	Us(km/s)	P(Mbar)	rho(g/cm3)	compression	T(eV)	E(MJ/g)	source
0.00000000E+00	4.60000000E+00	0.00000000E+00	7.75800000E+00	1.00000000E+00			
3.02000000E-01	5.09400000E+00	1.19350000E-01	8.24700000E+00	1.06269926E+00			
5.60000000E-01	4.96600000E+00	2.15750000E-01	8.74400000E+00	1.12739572E+00			
7.30000000E-01	5.00900000E+00	2.83680000E-01	9.08200000E+00	1.17096019E+00			
1.06000000E+00	5.65500000E+00	4.65040000E-01	9.54800000E+00	1.23001230E+00			
1.13900000E+00	5.88300000E+00	5.19840000E-01	9.62100000E+00	1.24069479E+00			
1.73000000E+00	6.74000000E+00	9.04600000E-01	1.04370000E+01	1.34589502E+00			
1.81700000E+00	6.97600000E+00	9.83360000E-01	1.04900000E+01	1.35135135E+00			
1.87600000E+00	7.08800000E+00	1.03159000E+00	1.05500000E+01	1.36054422E+00			
1.98900000E+00	7.20100000E+00	1.11116000E+00	1.07190000E+01	1.38121547E+00			
2.21500000E+00	7.53700000E+00	1.29516000E+00	1.09870000E+01	1.41643059E+00			
2.49400000E+00	8.01100000E+00	1.55000000E+00	1.12650000E+01	1.45137881E+00			
2.72400000E+00	8.26400000E+00	1.74641000E+00	1.15730000E+01	1.49253731E+00			
2.92200000E+00	8.70900000E+00	1.97423000E+00	1.16750000E+01	1.50602410E+00			
2.92900000E+00	8.58900000E+00	1.95169000E+00	1.17730000E+01	1.51745068E+00			
# =============================================================================
# End of Data
# Total Points: 15
# Up Range: [0, 2.929] km/s
# P Range: [0, 1.9742] Mbar
# Compression Range: [1, 1.5175]
# =============================================================================

File: im_app/standard_library/materials/lasl_shd/steel_maraging_vascomax_300_p221_lasl.txt
# =============================================================================
# Hugoniot Data File
# Format Version: 1.0
# =============================================================================
# Material:          STEEL, maraging, Vascomax 300
# Reference:         LASL Shock Hugoniot Data (Marsh, 1980)
# Initial Density:   8.091 g/cm^3
# Data Source:       ref/shd.pdf book p.221 (pdf p.237)
# Date Created:      2026-08-27
# Notes:             Experimental Hugoniot from LASL compendium; OCR rows validated via Rankine-Hugoniot relations; 0 row(s) digit-repaired, 1 row(s) rejected
# =============================================================================
# Column Units:
#   Up      km/s       - Particle velocity
#   Us      km/s       - Shock velocity
#   P       Mbar       - Pressure (1 Mbar = 100 GPa)
#   rho     g/cm^3     - Density
#   eta     -          - Compression ratio (rho/rho0)
#   T       eV         - Temperature (optional)
#   E       MJ/g       - Internal energy (optional)
# =============================================================================
Up(km/s)	Us(km/s)	P(Mbar)	rho(g/cm3)	compression	T(eV)	E(MJ/g)	source
0.00000000E+00	4.33000000E+00	0.00000000E+00	8.09100000E+00	1.00000000E+00			
2.96000000E-01	5.08800000E+00	1.21850000E-01	8.59100000E+00	1.06157113E+00			
5.40000000E-01	5.16200000E+00	2.25540000E-01	9.03600000E+00	1.11731844E+00			
7.14000000E-01	5.06000000E+00	2.92310000E-01	9.42000000E+00	1.16414435E+00			
1.04500000E+00	5.60300000E+00	4.73740000E-01	9.94600000E+00	1.23001230E+00			
1.12600000E+00	5.79600000E+00	5.28040000E-01	1.00420000E+01	1.24069479E+00			
1.71400000E+00	6.61100000E+00	9.16810000E-01	1.09230000E+01	1.34952767E+00			
1.79800000E+00	6.86300000E+00	9.98400000E-01	1.09630000E+01	1.35501355E+00			
1.85800000E+00	6.96600000E+00	1.04720000E+00	1.10340000E+01	1.36425648E+00			
1.96700000E+00	7.10200000E+00	1.13028000E+00	1.11900000E+01	1.38312586E+00			
2.18900000E+00	7.44500000E+00	1.31860000E+00	1.14610000E+01	1.41643059E+00			
2.46900000E+00	7.88500000E+00	1.57516000E+00	1.17790000E+01	1.45560408E+00			
2.68500000E+00	8.22700000E+00	1.78726000E+00	1.20110000E+01	1.48367953E+00			
2.88600000E+00	8.55800000E+00	1.99835000E+00	1.22080000E+01	1.50829563E+00			
2.88900000E+00	8.59700000E+00	2.00954000E+00	1.21860000E+01	1.50602410E+00			
# =============================================================================
# End of Data
# Total Points: 15
# Up Range: [0, 2.889] km/s
# P Range: [0, 2.0095] Mbar
# Compression Range: [1, 1.5083]
# =============================================================================
